Repository: itachi-re/butex-notes

# 📚 BUTEX Notes
> **Personal study notes for B.Sc. in Textile Engineering (Fabric Engineering Department)**  
> Maintained by **itachi_re** | Bangladesh University of Textiles (BUTEX)

---

## 📖 About This Repository

This repository contains comprehensive course notes from my journey through the **Fabric Engineering Department** at BUTEX. The notes are written in Markdown with LaTeX support for mathematical expressions, making them easy to version control, share, and export to various formats.

### 🧬 Materials & Polymer Science

| Course Code | Course Title | Status | Topics Covered | Quick Links |
| :--- | :--- | :---: | :--- | :--- |
| **[IPE-101](https://github.com/itachi-re/butex-notes/tree/master/IPE-101)** ✨ New | Industrial & Production Engineering (Materials Science) | 🟢 Active | Properties of Materials, Processing, Material Selection, Atomic/Molecular/Crystalline Structures, Elastic-Plastic Behavior, Phase Diagrams, Heat Treatment of Steel (exam guides), IPE-102 Practical Lab (7 experiments + final Lathe/Shaper/Grinding report), IPE-102 Viva Revision | [📑 Topics](#ipe-101-topics) |
| **[WPE-101](https://github.com/itachi-re/butex-notes/tree/master/WPE-101)** | Polymer Science and Engineering | 🟢 Active | Fundamentals & History, Classification, Raw Materials, Synthesis (Addition/Condensation), Fibre-Forming Polymers, CT-2 Exam Prep (Set A/B solutions), solved exam questions with diagrams | [📑 Topics](#wpe-101-topics) |

---
title: "IPE-101 — Engineering Materials"
course: IPE-101
repo: itachi-re/butex-notes
author: sigkill0x00

format: GitHub Flavored Markdown
---

<div align="center">

# ⚙️ IPE-101 — Engineering Materials

**Chapter notes · Previous-question solutions · Quick revision · Lab companion**
</div>

> [!NOTE]
> Everything here is written in GitHub Markdown and renders best on GitHub (math via LaTeX, diagrams via Mermaid, solutions in collapsible blocks). Open the files in the rendered view, not the raw view.

---

## 🧭 Quick Navigation

| I want to… | Go to |
|---|---|
| Learn a chapter from scratch | [Chapter Notes](#-chapter-notes) |
| Revise fast before a CT / final | [`quick_rev/`](./quick_rev/) |
| Practise past exam questions | [`qna/`](./qna/) |
| Prepare for the workshop lab / viva | [`lab/`](./lab/) |
| Revise the whole course in one go | [`quick_rev/ipe-101-em-chapter-wise-exam-prep-v261116-0.md`](./quick_rev/ipe-101-em-chapter-wise-exam-prep-v261116-0.md) |

---

## 📚 Chapter Notes

Six full-length chapter files. Read them in order, since later chapters build on earlier ones (structure → behavior → phase equilibria).

| # | Chapter | File | Size |
|:-:|---|---|:-:|
| 01 | Properties of Materials | [`01-properties-of-materials.md`](./01-properties-of-materials.md) | 21k |
| 02 | Processing of Materials | [`02-processing-of-materials.md`](./02-processing-of-materials.md) | 23k |
| 03 | Material Selection | [`03-material-selection.md`](./03-material-selection.md) | 14k |
| 04 | Atomic & Molecular Structures | [`04-atomic-molecular-structures.md`](./04-atomic-molecular-structures.md) | 22k |
| 05 | Elastic & Plastic Behavior | [`05-elastic-plastic-behavior.md`](./05-elastic-plastic-behavior.md) | 40k |
| 06 | Phase Diagrams & Mixtures | [`06-phase-diagrams-mixtures.md`](./06-phase-diagrams-mixtures.md) | 36k |

<details>
<summary><b>What each chapter file is built from</b></summary>

## 🗺️ How the Materials Fit Together

```mermaid
flowchart TD
    A[01 Properties of Materials] --> D[05 Elastic & Plastic Behavior]
    B[04 Atomic & Molecular Structures] --> D
    B --> F[06 Phase Diagrams & Mixtures]
    F --> C[02 Processing of Materials]
    D --> C
    A --> E[03 Material Selection]
    C --> E

    E --> Q[qna/ past questions]
    C --> Q
    F --> Q
    Q --> R[quick_rev/ final revision]

    C -.applied in.-> L[lab/ IPE-102 practicals]
    F -.heat treatment.-> L
```

---

## 🏷️ File Naming Conventions

| Kind | Pattern | Example |
|---|---|---|
| Chapter notes | `NN-topic-name.md` | `05-elastic-plastic-behavior.md` |
| Lab sheets | `ipe102-lab-NN-topic.md` | `ipe102-lab-05-heat-treatment.md` |
| Quick revision | `ipe-101-<topic>-quick-revision-vYYMMDD-N.md` | `ipe-101-heat-treatment-quick-revision-v260930-1.md` |
| Class tests | `ipe-ct-YYMMDD.md` | `ipe-ct-260715.md` |

`vYYMMDD` is the date the file was made, and `-N` is a counter for multiple versions on the same day (`-0`, `-1`, …). Higher means newer.

---

# clone and enter the course folder
git clone https://github.com/itachi-re/butex-notes.git
cd butex-notes/IPE-101

# list the newest quick-revision files
ls -1t quick_rev/
```

> [!IMPORTANT]
> Figures and diagrams referenced from these notes are stored in the shared `assets/` directory at the repo root. Keep that relative path intact when moving files.

---

<div align="center">

Compiled by **sigkill0x00** · part of [`butex-notes`](https://github.com/itachi-re/butex-notes)

</div>

File: IPE-101/qna/ipe-101-qna-exam-sol-15-24.md (part 1 of 3)
# Engineering Materials — Exam Solutions (2015–2024)

BUTEX-style exam-hall answers to every question in the attached papers, organised
year-wise (newest first), with the same figures reused for repeated questions.

> [!NOTE]
> Many questions recur almost verbatim across years. Each is answered in **full** the
> first time it appears; later occurrences link back and add only what differs. See the
> [Repeated Questions Index](#repeated-questions-index).

## Table of Contents

- [Quick Reference](#quick-reference)
- [Repeated Questions Index](#repeated-questions-index)
- [2024 Examination](#2024-examination)
- [2023 Examination](#2023-examination)
- [2022 Examination](#2022-examination)
- [2021 Examination](#2021-examination)
- [2020 Examination](#2020-examination)
- [2019 Examination](#2019-examination)
- [2018 Examination](#2018-examination)
- [2017 Examination](#2017-examination)
- [2016 Examination](#2016-examination)
- [2015 Examination](#2015-examination)
- [Notes on the Question Paper](#notes-on-the-question-paper)
- [Self-Check Summary](#self-check-summary)
- [Assets](#assets)

---

## Quick Reference

### Formula sheet

| Quantity | Formula |
|---|---|
| Atomic Packing Factor | $APF = \dfrac{\text{volume of atoms in cell}}{\text{volume of unit cell}}$ |
| SC | $a=2R$, 1 atom/cell, $APF=\pi/6\approx0.52$ |
| BCC | $a=4R/\sqrt3$, 2 atoms/cell, $APF=\sqrt3\pi/8\approx0.68$ |
| FCC | $a=4R/\sqrt2$, 4 atoms/cell, $APF=\pi/(3\sqrt2)\approx0.74$ |
| Theoretical density | $\rho = \dfrac{nA}{V_c N_A}$, $N_A=6.022\times10^{23}\,\text{mol}^{-1}$ |
| Engineering stress | $\sigma = P/A_0$ |
| Engineering strain | $\varepsilon=\delta/L_0$ |
| Hooke's law | $\sigma = E\varepsilon$ |
| Elongation | $\delta = PL/(AE)$ |
| Shear punching force | $F=\tau\cdot \pi d\cdot t$ |
| Hollow-shaft area | $A=\dfrac{\pi}{4}(D_o^2-D_i^2)$ |
| Brinell hardness | $BHN=\dfrac{2P}{\pi D(D-\sqrt{D^2-d^2})}$ |

### Fe–Fe₃C key data

| Reaction / point | Temperature | Composition (wt % C) |
|---|---|---|
| δ→γ+L peritectic | 1493 °C | δ 0.09, γ 0.17, L 0.53 |
| Melting point of pure Fe | 1538 °C | 0 |
| α↔γ (A3, pure Fe) | 912 °C | 0 |
| γ↔δ (A4, pure Fe) | 1394 °C | 0 |
| Curie point | 768 °C | 0 |
| Eutectic (γ+Fe₃C, ledeburite) | 1147 °C | 4.30 |
| Eutectoid (α+Fe₃C, pearlite) | 727 °C | 0.76 |
| Max C solubility in austenite | 1147 °C | 2.14 |
| Cementite (Fe₃C) | — | 6.67 (used here) |

![Fe-Fe3C equilibrium diagram](../../assets/fe-fe3c-diagram.svg)
*Fig. QR-1 — Fe–Fe₃C diagram: note the peritectic (1493 °C), eutectic (1147 °C, 4.3 %C)
and eutectoid (727 °C, 0.76 %C) reactions.*

### Hardness-test comparison

| Test | Indenter | Load | Result | Best for |
|---|---|---|---|---|
| Brinell | 10 mm steel/carbide ball | 500–3000 kgf | BHN = 2P/[πD(D−√(D²−d²))] | Soft/medium metals, castings |
| Rockwell | Diamond cone (C) or steel ball (B) | Minor 10 kgf + major (60/100/150 kgf) | Direct dial reading, HRB/HRC | Quick production testing |
| Vickers | Diamond pyramid (136°) | 1–120 kgf | VHN = 1.854P/d² | Thin sections, all hardness ranges |

![Brinell and Rockwell test setup](../../assets/brinell-rockwell-test.svg)
*Fig. QR-2 — Indentation hardness testing principle.*

---

## Repeated Questions Index

Canonical topic → first full answer. Later occurrences say "Same as `<link>`" and list
only the delta.

| Topic | First full answer |
|---|---|
| Ductility / fatigue / resilience / toughness / brittleness definitions | [2024 Q2(a)](#q2a-2024-define-ductility-fatigue-and-resilience) |
| S-N curves | [2024 Q2(b)](#q2b-2024-s-n-curves-in-fatigue-test) |
| Creep & creep curve | [2024 Q2(c)](#q2c-2024-creep-and-the-creep-curve) |
| Oxidation vs corrosion | [2024 Q3(a)](#q3a-2024-oxidation-vs-corrosion) |
| Plain carbon steel & mechanical properties | [2024 Q3(b)](#q3b-2024-plain-carbon-steel-and-mechanical-properties) |
| Corrosion classification & prevention | [2024 Q3(c)](#q3c-2024-classification-of-corrosion-and-prevention) |
| Mild steel | [2024 Q4(a)](#q4a-2024-mild-steel) |
| Brinell hardness test | [2024 Q4(b)](#q4b-2024-brinell-hardness-test-procedure) |
| Alloying-element effects (Ni, Si, Ti, Cr, ...) | [2024 Q4(c)](#q4c-2024-effects-of-alloying-elements) |
| Heat treatment: definition & purposes | [2024 Q5(a)](#q5a-2024-heat-treatment-definition-and-purposes) |
| Quenching & quenching media | [2024 Q5(b)](#q5b-2024-quenching-and-quenching-media) |
| Cast-iron manufacture | [2024 Q5(c)](#q5c-2024-manufacture-of-cast-iron) |
| Ceramic drying & firing | [2024 Q6(a)](#q6a-2024-drying-and-firing-of-ceramics) |
| Frenkel & Schottky defects | [2024 Q6(b)](#q6b-2024-frenkel-and-schottky-defects) |
| Lubricants | [2024 Q6(c)](#q6c-2024-functions-and-properties-of-lubricants) |
| Glass transition & glass composition/structure | [2024 Q7(a)](#q7a-2024-glass-transition-temperature-composition-and-structure-of-glass) |
| Industrial glass properties | [2024 Q7(b)](#q7b-2024-thermal-and-mechanical-properties-of-industrial-glass) |
| Glass forming methods | [2024 Q7(c)](#q7c-2024-glass-forming-methods) |
| Composite material & hybrid composites | [2024 Q8(a)](#q8a-2024-composite-material-and-hybrid-composites) |
| Pultrusion | [2024 Q8(b)](#q8b-2024-pultrusion-process) |
| Crystalline vs amorphous solids | [2023 Q1(a)](#q1a-2023-crystalline-vs-amorphous-solids) |
| APF of FCC (incl. Cu) | [2023 Q1(b)](#q1b-2023-apf-of-cu-fcc) |
| Theoretical density numericals | [2023 Q1(c)](#q1c-2023-theoretical-density-of-cr) |
| {111} family of planes | [2023 Q1(d)](#q1d-2023-family-of-111-planes) |
| Purpose of alloying steel | [2023 Q2(a)](#q2a-2023-purpose-of-alloying-steel) |
| BCC structure & atoms/cell | [2023 Q2(b)](#q2b-2023-bcc-structure-and-atoms-per-cell) |
| Effect of impurities on cast iron | [2023 Q3(a)](#q3a-2023-effect-of-impurities-on-cast-iron) |
| Fe–Fe₃C diagram | [2023 Q3(b)](#q3b-2023-fe-fe3c-equilibrium-diagram) |
| Fracture: ductile vs brittle | [2023 Q4(a)](#q4a-2023-fracture-ductile-vs-brittle) |
| Composite material & advantages | [2023 Q5(a)](#q5a-2023-composite-material-and-advantages) |
| Structural composite types | [2023 Q5(b)](#q5b-2023-types-of-structural-composites) |
| Sheet composite manufacture | [2023 Q5(c)](#q5c-2023-manufacture-of-sheet-composite-material) |
| Thermoset vs thermoplastic strength | [2023 Q6(a)](#q6a-2023-why-thermosets-are-stronger-than-thermoplastics) |
| Dry vs wet corrosion | [2023 Q6(b)](#q6b-2023-dry-vs-wet-corrosion) |
| Plastics & 4 thermoplastics | [2023 Q6(c)](#q6c-2023-plastic-and-four-thermoplastic-compounds) |
| Annealing | [2023 Q7(a)](#q7a-2023-annealing-and-its-purposes) |
| Wrought iron | [2023 Q7(b)](#q7b-2023-wrought-iron-and-its-manufacture) |
| Microstructure evolution of 0.20 %C steel | [2023 Q7(c)](#q7c-2023-microstructure-changes-on-slow-cooling-of-020-c-steel) |
| Ceramic properties & classification | [2023 Q8(a)](#q8a-2023-properties-and-classification-of-ceramics) |
| Purpose of testing materials | [2023 Q8(b)](#q8b-2023-purposes-of-testing-materials) |
| Three hardness tests | [2023 Q8(c)](#q8c-2023-three-hardness-tests) |
| Stress-strain curve of mild steel | [2022 Q1(a)](#q1a-2022-stress-strain-curve-of-mild-steel) |
| Crystal structure & crystal defects (general) | [2022 Q2(a)](#q2a-2022-crystal-structure-and-crystal-defects) |
| Galvanizing vs tinning | [2022 Q4(b)](#q4b-2022-galvanizing-vs-tinning) |
| Rockwell hardness test | [2022 Q5(b)](#q5b-2022-rockwell-hardness-test) |
| Alloy steel types (Cr-Ni, Mn steel) | [2022 Q5(c)](#q5c-2022-chromium-nickel-steel-and-manganese-steel) |
| Types of glass | [2022 Q6(a)](#q6a-2022-glass-transition-and-types-of-glass) |
| Hardening | [2022 Q8(c)](#q8c-2022-hardening-definition-and-process) |
| Classification of engineering materials | [2021 Q1(b)](#q1b-2021-classification-of-engineering-materials) |
| Smart materials essay | [2021 Q1(c)](#q1c-2021-smart-materials-are-the-future-of-mankind) |
| Season cracking | [2021 Q2(b)](#q2b-2021-season-cracking) |
| Alloying definition & steel classification by carbon | [2021 Q2(c)](#q2c-2021-alloying-and-classification-of-steel-by-carbon-content) |
| DBTT & Titanic | [2021 Q3(b)](#q3b-2021-dbtt-and-the-titanic) |
| Tool steel | [2021 Q3(c)](#q3c-2021-wrought-iron-and-tool-steel) |
| Thermoplastic vs thermosetting (short note) | [2021 Q6(c)](#q6c-2021-thermoplastic-vs-thermosetting-polymer) |
| Injection molding | [2021 Q8(a)](#q8a-2021-polymer-and-injection-molding) |
| Laminar composites | [2021 Q8(c)](#q8c-2021-laminar-composites) |
| BCC vs FCC stability | [2020 Q1(c)](#q1c-2020-bcc-vs-fcc-stability) |
| Mechanical properties (list) | [2020 Q2(a)](#q2a-2020-mechanical-properties-of-materials) |
| ASTM / AISI / SAE | [2020 Q2(d)](#q2d-2020-astm-aisi-sae) |
| High-carbon steel | [2020 Q4(c)](#q4c-2020-plain-carbon-and-high-carbon-steel) |
| Polymerization | [2020 Q6(b)](#q6b-2020-polymerization-thermoplastic-vs-thermosetting) |
| Extrusion molding | [2020 Q6(c)](#q6c-2020-extrusion-molding) |
| Classify engineering materials (short) | [2019 Q1](#q1-2019-classification-of-engineering-materials) |
| Normalizing | [2019 Q4](#q4-2019-purposes-of-annealing-and-normalizing) |
| APF of SC — proof | [2019 Q6](#q6-2019-unit-cell-and-apf-of-sc--052) |
| Blast furnace reactions | [2018 Q2(b)](#q2b-2018-blast-furnace-reactions) |
| Force-extension ductile/brittle curve | [2018 Q8(b)](#q8b-2018-force-extension-curve-ductile-vs-brittle) |
| Stiffness & strength | [2017 Q2(a)](#q2a-2017-stiffness-and-strength) |
| Carbides | [2017 Q4(b)](#q4b-2017-useful-carbides) |
| Aluminium manufacture (Bayer + Hall-Héroult) | [2017 Q4(c)](#q4c-2017-manufacture-of-aluminium-from-bauxite) |
| High-speed steel | [2017 Q5(a)](#q5a-2017-mild-steel-and-high-speed-steel) |
| Cast-iron types | [2017 Q5(b)](#q5b-2017-types-of-cast-iron) |
| Phase diagram: definition & importance | [2017 Q5(c)](#q5c-2017-phase-diagram-definition-and-importance) |
| Polymers & copolymers | [2017 Q6(a)](#q6a-2017-properties-of-polymers-and-copolymers) |
| Composite fabrication advantages/disadvantages | [2017 Q6(c)](#q6c-2017-advantages-and-disadvantages-of-composite-fabrication) |
| Brass vs bronze | [2017 Q7(b)](#q7b-2017-brass-vs-bronze) |
| Factors affecting cast-iron structure | [2017 Q8(b)](#q8b-2017-factors-affecting-the-structure-of-cast-iron) |
| Nickel & magnesium applications | [2017 Q8(c)](#q8c-2017-applications-of-nickel-and-magnesium) |
| Hooke's law | [2016 Q2(a)](#q2a-2016-hookes-law) |
| Stainless steel vs high-speed steel | [2016 Q2(c)](#q2c-2016-stainless-steel-vs-high-speed-steel) |
| Aluminium characteristics & applications | [2016 Q2(d)](#q2d-2016-characteristics-and-applications-of-aluminium) |
| Galvanic corrosion | [2016 Q3(c)](#q3c-2016-galvanic-corrosion) |
| Elastomer | [2016 Q6(a)](#q6a-2016-elastomer) |
| Natural-rubber manufacture | [2016 Q6(b)](#q6b-2016-manufacture-of-natural-rubber) |
| Galvanizing vs vulcanizing | [2016 Q6(c)](#q6c-2016-galvanizing-vs-vulcanizing) |
| 7 crystal systems | [2015 Q1(b)](#q1b-2015-seven-crystal-systems) |
| Ferrous / non-ferrous / pure metal | [2015 Q2(a)](#q2a-2015-ferrous-non-ferrous-and-pure-metals) |
| Corrosion vs erosion | [2015 Q3(a)](#q3a-2015-corrosion-vs-erosion) |
| Stainless-steel composition & application | [2015 Q4(c)](#q4c-2015-stainless-steel-composition-and-application) |

---

## 2024 Examination

### Part A

#### Q1(a) [2024] Cast iron; nodular & malleable cast iron

**Cast iron** is a Fe–C alloy with 2–4.3 % C (above the max solubility of C in
austenite), plus 1–3 % Si, cast into its final shape rather than worked.

| Type | Structure | Key properties |
|---|---|---|
| Nodular (ductile) CI | Graphite as spheroids (Mg/Ce treated) | Good ductility (10–20 % elongation), high strength, shock resistant |
| Malleable CI | Graphite as irregular rosettes (from annealed white CI) | Ductile, machinable, good impact strength, used for pipe fittings, brackets |

#### Q1(b) [2024] APF of BCC

**Atomic packing factor (APF)** = fraction of unit-cell volume occupied by atoms
$= \dfrac{n\cdot\frac43\pi R^3}{a^3}$.

For BCC: $n=2$, and atoms touch along the body diagonal, so $4R=\sqrt3\,a \Rightarrow a=\dfrac{4R}{\sqrt3}$.

$$APF=\frac{2\cdot\frac43\pi R^3}{\left(\frac{4R}{\sqrt3}\right)^3}=\frac{\frac83\pi R^3}{\frac{64R^3}{3\sqrt3}}=\frac{\sqrt3\,\pi}{8}\approx 0.68$$

![Unit cells SC, BCC, FCC](../../assets/unit-cells-sc-bcc-fcc.svg)
*Fig. 2024-1b — BCC has a body-centre atom in addition to 8 corner atoms.*

#### Q1(c) [2024] Punching-force numerical

**Given:** hole dia. $d=20$ mm, plate thickness $t=25$ mm, shear strength $\tau=350$ MN/m².
**Formula:** $F=\tau\cdot(\pi d)\cdot t$ (shear area = sheared cylindrical surface)
**Substitution:** $F = 350\times10^6 \times \pi(0.020)(0.025)$
$$F = 350\times10^6 \times 1.5708\times10^{-3} = 5.497\times10^5\ \text{N}$$
**Answer:** $F \approx 5.50\times10^5\ \text{N} \approx 550\ \text{kN}$

#### Q2(a) [2024] Define ductility, fatigue and resilience

- **Ductility** — ability of a material to undergo large plastic (permanent)
  deformation, typically in tension, before fracture; measured by % elongation or %
  reduction in area.
- **Fatigue** — progressive, localised structural damage under repeated/cyclic
  stresses, well below the material's static UTS, leading to eventual fracture.
- **Resilience** — capacity of a material to absorb energy elastically and release it
  on unloading; modulus of resilience $U_r=\sigma_y^2/2E$.
- *(related terms used elsewhere in these papers)* **Toughness** — energy absorbed up
  to fracture (area under the stress-strain curve). **Brittleness** — tendency to
  fracture with little/no plastic deformation.

#### Q2(b) [2024] S-N curves in fatigue test

An S-N curve plots cyclic stress amplitude $S$ against number of cycles to failure $N$
(log scale). Two families are obtained:

![S-N curves ferrous vs non-ferrous](../../assets/sn-curve-ferrous-nonferrous.svg)
*Fig. 2024-2b — Ferrous alloys show a flat endurance-limit plateau below which fatigue
life is (in theory) infinite; non-ferrous alloys (Al, Cu, Mg) keep sloping down, so a
fatigue strength at a fixed life (e.g. 10⁸ cycles) is quoted instead.*

#### Q2(c) [2024] Creep and the creep curve

**Creep** is the slow, time-dependent plastic deformation of a material under
constant stress (usually at $T>0.4T_m$).

![Creep curve](../../assets/creep-curve.svg)
*Fig. 2024-2c — Three stages:*
1. **Primary (I):** decreasing creep rate — strain hardening dominates.
2. **Secondary/steady-state (II):** constant, minimum creep rate — hardening balances
   recovery; used for design life estimates.
3. **Tertiary (III):** accelerating rate — necking/void growth — ends in rupture.

#### Q3(a) [2024] Oxidation vs corrosion

| Aspect | Oxidation | Corrosion |
|---|---|---|
| Definition | Reaction of a metal with oxygen forming an oxide layer | Broader electrochemical/chemical degradation of a metal in its environment |
| Medium | Usually dry, high-temperature gas | Usually wet/aqueous or electrolytic |
| Mechanism | Direct chemical combination | Electrochemical (anode/cathode cells) or chemical attack |
| Example | Scaling of steel at high T | Rusting of iron in moist air, galvanic attack |

*(Oxidation is one specific mechanism; corrosion is the general degradation process,
which may include oxidation.)*

#### Q3(b) [2024] Plain carbon steel and mechanical properties

**Plain carbon steel** = Fe–C alloy with C up to ~2.0 % and only residual Mn, Si, S, P
(no deliberate alloying elements).

Typical mechanical properties of engineering materials to report/compare:
Ultimate tensile strength (UTS), yield strength, % elongation, % reduction of area,
hardness, impact (toughness) energy, fatigue/endurance limit, modulus of elasticity
(stiffness), ductility, malleability, resilience, creep resistance.

#### Q3(c) [2024] Classification of corrosion and prevention

**Classification:**
- By mechanism: chemical (dry) corrosion, electrochemical (wet) corrosion.
- By form: uniform, pitting, galvanic, crevice, intergranular, stress-corrosion
  cracking, erosion corrosion, selective leaching.

**Prevention methods** (several can be applied):
1. Protective coatings (paint, galvanizing, electroplating).
2. Cathodic protection (sacrificial anode or impressed current).
3. Use of corrosion-resistant alloys (stainless steel).
4. Inhibitors added to the environment.
5. Proper design (avoid crevices, drainage, dissimilar-metal contact).
6. Controlling the environment (dehumidifying, deaerating).

#### Q4(a) [2024] Mild steel

**Mild steel** is low-carbon steel with **0.05–0.25 % C** (structural grades often
0.15–0.25 %). *Typical* mechanical property ranges:

| Property | Typical range |
|---|---|
| Yield strength | 220–300 MPa |
| UTS | 400–550 MPa |
| % Elongation | 20–30 % |
| Hardness | 110–150 BHN |

Good weldability and ductility, moderate strength; used for structural sections,
plates, general fabrication.

#### Q4(b) [2024] Brinell hardness test procedure

![Brinell test](../../assets/brinell-rockwell-test.svg)
*Fig. 2024-4b*

1. Press a hardened steel/tungsten-carbide ball (dia. $D$, commonly 10 mm) into the
   flat, polished specimen surface under a fixed load $P$ (500–3000 kgf) for a
   standard dwell time (10–15 s).
2. Remove the load; measure the indentation diameter $d$ with a microscope
   (average of two perpendicular readings).
3. Compute $BHN = \dfrac{2P}{\pi D(D-\sqrt{D^2-d^2})}$.
4. Select $P$ so that $d/D$ lies between 0.24–0.6 for a valid reading.

#### Q4(c) [2024] Effects of alloying elements

| Element | Principal effects |
|---|---|
| Nickel (Ni) | Raises toughness & impact strength at low T, increases hardenability, stabilises austenite |
| Silicon (Si) | Deoxidiser, raises strength & elastic limit, improves magnetic permeability (electrical steels) |
| Titanium (Ti) | Strong carbide/nitride former, grain refiner, stabilises against intergranular corrosion (stainless steels) |
| Chromium (Cr) | Increases hardness, wear & corrosion resistance, forms hard carbides, key element of stainless steel |

### Part B

#### Q5(a) [2024] Heat treatment: definition and purposes

**Heat treatment** = controlled heating and cooling of a metal/alloy in the solid
state to alter its microstructure and hence its mechanical/physical properties,
without changing shape.

**Purposes:** relieve internal stresses, refine grain size, increase/decrease
hardness, improve ductility & machinability, increase strength & toughness, improve
wear resistance, restore properties after cold work.

#### Q5(b) [2024] Quenching and quenching media

**Quenching** = rapid cooling from the austenitising temperature to obtain a hard
(often martensitic) structure by suppressing diffusion-controlled transformations.

![Quenching cooling curve](../../assets/quenching-cooling-curve.svg)
*Fig. 2024-5b — cooling passes through a vapour-blanket, boiling and convection stage
(see [Q7(c) 2021](#q7c-2021-quenching-mechanism)).*

**Quenching media** (increasing severity): air → oil → water → brine (salt water) →
polymer solutions (intermediate rates).

#### Q5(c) [2024] Manufacture of cast iron

```mermaid
flowchart LR
    A["Pig iron + steel scrap + limestone + coke"] --> B["Cupola furnace (melting, ~1500°C)"]
    B --> C["Molten iron tapped, composition adjusted"]
    C --> D["Poured into sand/metal moulds"]
    D --> E["Solidification & controlled cooling
(graphite morphology develops)"]
    E --> F["Cast-iron component
(grey / white / nodular / malleable)"]
```
Key steps: (1) charge pig iron, scrap, coke, limestone into the cupola; (2) melt and
refine (adjust C, Si); (3) tap and, for nodular iron, treat with Mg/Ce; (4) pour into
moulds; (5) control cooling rate (fast → white CI, slow → grey CI); (6) for malleable
CI, anneal white-iron castings afterward.

#### Q6(a) [2024] Drying and firing of ceramics

```mermaid
flowchart LR
    A["Shaped (green) ceramic body,
high moisture"] --> B["Drying (25-200°C):
remove water, avoid cracking/warping"]
    B --> C["Firing / sintering (800-1600°C):
particles bond, vitrification, densification,
shrinkage, strength development"]
    C --> D["Fired ceramic product"]
```
- **Drying** removes physically-held water slowly (to avoid cracking from
  non-uniform shrinkage); dried body is still weak ("green" or "bone-dry").
- **Firing** heats to high temperature so particles bond by solid-state diffusion or
  partial melting (vitrification), giving final strength, hardness and reduced
  porosity.

#### Q6(b) [2024] Frenkel and Schottky defects

![Frenkel and Schottky defects](../../assets/frenkel-schottky-defects.svg)
*Fig. 2024-6b*

- **Schottky defect** — a *pair* of vacancies (one cation + one anion) leave the
  lattice to maintain charge neutrality; lowers density; common in ionic ceramics
  with similarly-sized ions (e.g. NaCl, MgO).
- **Frenkel defect** — a small cation leaves its normal site and lodges in an
  interstitial site, leaving a vacancy behind; density essentially unchanged; common
  where cation ≪ anion in size (e.g. AgBr, ZnS).

#### Q6(c) [2024] Functions and properties of lubricants

**Functions:** reduce friction between moving surfaces, reduce wear, dissipate heat,
prevent corrosion/rusting, seal against contaminants, flush away debris.

**Desirable properties:** proper viscosity (and viscosity index — stable with
temperature), good oxidation & thermal stability, low pour point, high flash point,
good film strength/lubricity, chemical inertness (non-corrosive), low volatility.

#### Q7(a) [2024] Glass transition temperature, composition and structure of glass

**Glass transition temperature ($T_g$)** — the temperature range over which an
amorphous solid changes from a hard, brittle "glassy" state to a viscous,
rubbery/liquid state on heating (a gradual change in slope of specific volume vs. T,
not a sharp melting point).

![Specific volume vs temperature](../../assets/specific-volume-temperature-glass.svg)
*Fig. 2024-7a — glass (blue) has no discontinuity at $T_g$, unlike the sharp volume
drop of a crystalline solid (green) at $T_m$.*

**Composition:** mainly SiO₂ (network former, ~70–74 % in soda-lime glass) + Na₂O
(network modifier, lowers melting point) + CaO (stabiliser) [+ B₂O₃, Al₂O₃, PbO in
special glasses].

**Structure:** a random, continuous 3-D network of SiO₄ tetrahedra (short-range order
only, no long-range periodicity) — an amorphous/non-crystalline solid.

#### Q7(b) [2024] Thermal and mechanical properties of industrial glass

- **Thermal:** low thermal conductivity, low coefficient of thermal expansion (esp.
  borosilicate — good thermal-shock resistance), softens gradually over a range
  rather than a sharp melting point, transparent to visible light, poor thermal-shock
  resistance in ordinary soda-lime glass.
- **Mechanical:** high compressive strength, very low tensile strength, brittle (no
  plastic deformation), high hardness, notch/flaw sensitive (strength controlled by
  surface defects, per Griffith theory), essentially perfectly elastic until
  fracture.

#### Q7(c) [2024] Glass forming methods

```mermaid
flowchart TD
    G["Molten glass"] --> B["Blowing:
compressed air expands a gob
inside a mould (bottles, bulbs)"]
    G --> P["Pressing:
plunger presses gob into mould
(dishes, jar lids)"]
    G --> D["Drawing:
glass pulled through a die/rolls
(tubes, rods, fibres)"]
    G --> R["Rolling:
glass passed between rollers
(flat sheet, patterned glass)"]
    G --> F["Float process:
molten glass floats on molten tin
(flat, distortion-free window glass)"]
```
Each route is chosen by product shape: hollow ware → blowing; solid shapes →
pressing; continuous sections → drawing/rolling; flat sheet → float process.

#### Q8(a) [2024] Composite material and hybrid composites

**Composite material** — a macroscopic combination of two or more distinct
materials (matrix + reinforcement) with an identifiable interface, engineered to
give a combination of properties neither constituent has alone.

**Hybrid composite** = contains **two or more types of reinforcement** (e.g. glass +
carbon fibre) in one matrix.

**Characteristics of hybrid composites:**
- Properties can be "tuned" between those of the constituent fibres (e.g. glass
  cost + carbon stiffness).
- Improved balance of strength, stiffness, impact resistance and cost vs. a
  single-fibre composite.
- More complex design/manufacture; possible galvanic issues (carbon + metal).

#### Q8(b) [2024] Pultrusion process

```mermaid
flowchart LR
    A["Continuous fibre roving
+ mat creels"] --> B["Resin bath
(impregnation)"]
    B --> C["Preforming guides"]
    C --> D["Heated die
(shapes + cures resin)"]
    D --> E["Pulling mechanism
(caterpillar/reciprocating puller)"]
    E --> F["Cut-off saw"]
    F --> G["Finished constant-
cross-section profile"]
```
Continuous fibres are pulled (not pushed) through a resin bath, then through a
heated, shaped die where curing occurs; a puller provides constant tension/speed; the
cured profile is cut to length. Produces constant-cross-section structural shapes
(rods, channels, ladder rails) economically and continuously.

#### Q8(c) [2024] Hollow cylinder stress and deformation — numerical

**Given:** $L=2$ m, $D_o=60$ mm, $D_i=40$ mm, load $P=35$ kN, $E=250$ GPa.

**Area:** $A=\dfrac{\pi}{4}(D_o^2-D_i^2)=\dfrac{\pi}{4}(0.060^2-0.040^2)=\dfrac{\pi}{4}(0.0036-0.0016)=\dfrac{\pi}{4}(0.0020)$
$$A = 1.5708\times10^{-3}\ \text{m}^2$$

**Stress:** $\sigma = P/A = \dfrac{35\times10^3}{1.5708\times10^{-3}} = 2.228\times10^7\ \text{Pa}$
$$\sigma \approx 22.3\ \text{MPa}$$

**Deformation:** $\delta = \dfrac{PL}{AE} = \dfrac{35\times10^3\times2}{1.5708\times10^{-3}\times250\times10^9}$
$$\delta = \frac{70000}{3.927\times10^{8}} = 1.78\times10^{-4}\ \text{m} \approx 0.178\ \text{mm}$$

**Answer:** $\sigma\approx22.3$ MPa, $\delta\approx0.178$ mm (elongation).

---

## 2023 Examination

### Part A

#### Q1(a) [2023] Crystalline vs amorphous solids

| Aspect | Crystalline solid | Amorphous solid |
|---|---|---|
| Atomic order | Long-range, periodic (3-D repeating lattice) | Only short-range order |
| Melting | Sharp melting point | Softens over a range ($T_g$) |
| Anisotropy | Often anisotropic | Usually isotropic |
| Examples | Metals, salts, diamond | Glass, many polymers |

#### Q1(b) [2023] APF of Cu (FCC)

Cu has an **FCC** structure: $n=4$ atoms/cell; atoms touch along the face diagonal,
$4R=\sqrt2\,a \Rightarrow a=\dfrac{4R}{\sqrt2}$.

$$APF=\frac{4\cdot\frac43\pi R^3}{\left(\frac{4R}{\sqrt2}\right)^3}=\frac{\pi}{3\sqrt2}\approx0.74$$

This value (0.74) is the same for any FCC metal, including Cu. See
[Fig. 2024-1b](#q1b-2024-apf-of-bcc) for the unit-cell picture.

#### Q1(c) [2023] Theoretical density of Cr — numerical

**Given:** Cr is BCC, atomic radius $R=0.125$ nm, atomic weight $A=52.00$ g/mol
(value stated as used).

**Lattice parameter:** $a=\dfrac{4R}{\sqrt3}=\dfrac{4(0.125)}{1.732}=0.2887\ \text{nm}=2.887\times10^{-8}\ \text{cm}$

**Volume:** $V_c=a^3=(2.887\times10^{-8})^3=2.406\times10^{-23}\ \text{cm}^3$

**Density:** $\rho=\dfrac{nA}{V_cN_A}=\dfrac{2\times52.00}{2.406\times10^{-23}\times6.022\times10^{23}}$
$$\rho=\frac{104.0}{14.49}=7.18\ \text{g/cm}^3$$

**Answer:** $\rho\approx7.18$ g/cm³ *(this numerical repeats identically as
[2018 Q1(c)](#q1c-2018-theoretical-density-of-cr-numerical))*.

#### Q1(d) [2023] Family of {111} planes

![(111) plane](../../assets/miller-111-plane.svg)
*Fig. 2023-1d — the (111) plane intercepts all three axes at 1 lattice parameter.*

The **{111} family** includes all planes crystallographically equivalent to (111) by
symmetry of the cubic cell: (111), (1̄11), (11̄1), (111̄), (1̄1̄1), (1̄11̄), (11̄1̄),
(1̄1̄1̄) — 8 planes (4 unique orientations, each with 2 parallel faces).

#### Q2(a) [2023] Purpose of alloying steel

**Alloying** = deliberately adding elements (Ni, Cr, Mo, V, Mn, Si, ...) to plain
carbon steel to modify properties.

**Purposes:** increase strength & hardness, improve hardenability (deeper hardening),
improve corrosion/oxidation resistance, improve high-temperature strength (creep),
refine grain size, improve wear resistance, improve toughness at low temperature.

#### Q2(b) [2023] BCC structure and atoms per cell

![Unit cells](../../assets/unit-cells-sc-bcc-fcc.svg)
*Fig. 2023-2b*

Atom positions: 8 corner atoms (each shared by 8 cells → 8×1/8 = 1) + 1 body-centre
atom (wholly inside → 1). **Total atoms/cell = 1 + 1 = 2.** Coordination number = 8.

#### Q2(c) [2023] APF of FCC — define and find

Same definition and derivation as [Q1(b) 2023](#q1b-2023-apf-of-cu-fcc):
$APF_{FCC}=\pi/(3\sqrt2)\approx0.74$.

#### Q3(a) [2023] Effect of impurities on cast iron

| Element | Effect |
|---|---|
| Silicon | Promotes graphitisation (softer, grey iron); too little → hard white iron |
| Sulphur | Promotes carbide formation (hardness, brittleness); opposes graphitisation |
| Manganese | Counteracts sulphur (forms MnS), mild stabiliser of carbides |
| Phosphorus | Increases fluidity (good for thin castings) but increases brittleness |

#### Q3(b) [2023] Fe-Fe₃C equilibrium diagram

![Fe-Fe3C diagram](../../assets/fe-fe3c-diagram.svg)
*Fig. 2023-3b — labelled per the [Quick Reference table](#quick-reference).* Key
phases: **L** liquid, **δ**-ferrite (BCC), **γ**-austenite (FCC, max 2.14 %C at
1147 °C), **α**-ferrite (BCC, max 0.022 %C), **Fe₃C** cementite (6.67 %C, hard &
brittle). Reactions: peritectic 1493 °C, eutectic 1147 °C (→ ledeburite, γ+Fe₃C),
eutectoid 727 °C (→ pearlite, α+Fe₃C).

#### Q3(c) [2023] Mild steel

Same as [2024 Q4(a)](#q4a-2024-mild-steel).

#### Q4(a) [2023] Fracture: ductile vs brittle

**Fracture** = separation of a material into two or more pieces under stress.

| Aspect | Ductile fracture | Brittle fracture |
|---|---|---|
| Plastic deformation | Large, with necking | Little/none |
| Energy absorbed | High | Low |
| Crack propagation | Slow, stable | Fast, unstable |
| Fracture surface | Dull, fibrous, cup-cone | Bright, granular/crystalline |
| Example | Mild steel at room T | Cast iron, glass, steel at low T |

#### Q4(b) [2023] Creep and stages

Same as [2024 Q2(c)](#q2c-2024-creep-and-the-creep-curve).

#### Q4(c) [2023] Fe-Fe₃C diagram

Same as [Q3(b) 2023](#q3b-2023-fe-fe3c-equilibrium-diagram).

### Part B

#### Q5(a) [2023] Composite material and advantages

Definition: same as [2024 Q8(a)](#q8a-2024-composite-material-and-hybrid-composites).

**Advantages:** high specific strength/stiffness (strength-to-weight), tailorable
properties (directional strength), corrosion resistance, fatigue resistance, design
flexibility (near-net shape), weight saving vs. metals.

#### Q5(b) [2023] Types of structural composites

```mermaid
flowchart TD
    C["Structural composites"] --> L["Laminar composites:
stacked layers, each with
its own fibre orientation"]
    C --> S["Sandwich panels:
strong thin face sheets +
lightweight core (foam/honeycomb)"]
```
- **Laminates** — 2-D sheets/plates of a composite bonded in layers, orientation
  varied per layer for tailored, often quasi-isotropic, in-plane properties (e.g.
  plywood, fibreglass laminate).
- **Sandwich panels** — thin, stiff, strong face sheets bonded to a thick,
  low-density core; core resists shear/carries transverse load, faces carry
  bending; high stiffness-to-weight (aircraft panels, doors).

#### Q5(c) [2023] Manufacture of sheet composite material

```mermaid
flowchart LR
    A["Resin (matrix) +
reinforcing fibre/mat"] --> B["Lay-up on release film
(hand lay-up / machine)"]
    B --> C["Compaction
(rollers / vacuum bag)"]
    C --> D["Curing
(room T or heated press,
with/without pressure)"]
    D --> E["Trimming"]
    E --> F["Sheet composite product"]
```
Common route: sheet-moulding compound (SMC) — chopped fibre + resin + filler is
compounded into a sheet, sandwiched between carrier films, then compression-moulded
and cured under heat and pressure into the final part.

#### Q6(a) [2023] Why thermosets are stronger than thermoplastics

Thermosetting polymers form **covalent cross-links** between chains during curing,
producing a rigid, 3-D network that cannot re-soften; this gives higher stiffness,
dimensional stability and heat/solvent resistance. Thermoplastics have only weaker
secondary (van der Waals/entangled) bonds between linear/branched chains, so they
soften, creep and deform more easily on heating or loading. *(Note: "thermostats" in
the paper is a typo for "thermosets" — see [Notes](#notes-on-the-question-paper)).*

#### Q6(b) [2023] Dry vs wet corrosion

| Aspect | Dry corrosion | Wet corrosion |
|---|---|---|
| Mechanism | Direct chemical reaction with gas (O₂, SO₂) | Electrochemical, needs an electrolyte (moisture) |
| Conditions | High temperature, no liquid | Ambient temperature, presence of water/moisture |
| Example | Oxidation scaling in furnaces | Rusting of steel outdoors |

#### Q6(c) [2023] Plastic and four thermoplastic compounds

**Plastic** — a polymeric material that can be moulded/shaped, usually with the aid
of heat and pressure.

| Thermoplastic | Typical properties | Application |
|---|---|---|
| Polyethylene (PE) | Tough, flexible, chemically inert | Packaging, pipes |
| Polyvinyl chloride (PVC) | Rigid or flexible, good chemical resistance | Pipes, cable insulation |
| Polystyrene (PS) | Rigid, transparent, brittle | Disposable containers, foam insulation |
| Nylon (Polyamide) | High strength, wear & abrasion resistant | Gears, bearings, textile fibres |

#### Q7(a) [2023] Annealing and its purposes

**Annealing** = heating to above the critical temperature, holding, then **slow
cooling** (furnace cool) to produce a soft, ductile, stress-free, fine/refined-grain
structure.

**Purposes:** relieve internal stresses, soften for machining/cold working, refine
grain structure, improve ductility, remove effects of prior cold work (recrystallise).

#### Q7(b) [2023] Wrought iron and its manufacture

**Wrought iron** — very low-carbon iron (<0.1 % C) containing 1–3 % slag fibres
distributed as long filaments, giving good corrosion resistance, weldability and
fibrous, fatigue-resistant structure.

```mermaid
flowchart LR
    A["Pig iron"] --> B["Puddling furnace:
oxidise C, Si, Mn
(pasty ball of iron + slag)"]
    B --> C["Shingling:
hammer/squeeze out
excess slag"]
    C --> D["Rolling:
elongate slag into fibres,
form bars/sections"]
    D --> E["Wrought iron"]
```

#### Q7(c) [2023] Microstructure changes on slow cooling of 0.20 %C steel

For a **hypoeutectoid** steel (0.20 %C < 0.76 %C eutectoid), on slow cooling from the
liquid:
1. **L → L + δ → δ** (above ~1493 °C).
2. **δ → δ + γ → γ (austenite)**, single phase, FCC.
3. On crossing the A₃ line (~840 °C for 0.20 %C): **proeutectoid ferrite (α)**
   nucleates at austenite grain boundaries, austenite composition drifts toward
   0.76 %C.
4. At **727 °C (eutectoid)**: remaining austenite (now 0.76 %C) transforms to
   **pearlite** (alternating lamellae of α + Fe₃C).
5. **Final room-T microstructure:** proeutectoid ferrite (majority, since %C is low)
   + pearlite (minority).

See the [Fe-Fe₃C diagram](#q3b-2023-fe-fe3c-equilibrium-diagram) for the path.

#### Q8(a) [2023] Properties and classification of ceramics

```mermaid
flowchart TD
    C["Ceramics"] --> T["Traditional:
clay-based (bricks, pottery, tiles)"]
    C --> E["Engineering/advanced:
Al2O3, SiC, Si3N4, ZrO2
(cutting tools, armour, electronics)"]
    C --> G["Glasses:
amorphous silicates"]
    C --> Ce["Cements:
hydraulic binders (concrete)"]
```
**Properties:** high hardness, high compressive strength but low tensile strength &
toughness (brittle), high melting point, good chemical/thermal stability, generally
electrical & thermal insulators (with exceptions).

#### Q8(b) [2023] Purposes of testing materials

To determine mechanical properties for design (strength, stiffness, ductility), to
verify quality/compliance with specifications, to compare/select materials, to
detect defects, to predict service performance and failure modes, to support
research & development of new materials.

#### Q8(c) [2023] Three hardness tests

Brinell, Rockwell, Vickers (see [Quick Reference](#quick-reference) table). Explained
in full: **Brinell test** — see [2024 Q4(b)](#q4b-2024-brinell-hardness-test-procedure).

---

## 2022 Examination

### Part A

#### Q1(a) [2022] Stress-strain curve of mild steel

![Stress-strain curve mild steel](../../assets/stress-strain-mild-steel.svg)
*Fig. 2022-1a* — Labelled points: **P** proportional limit (Hooke's law valid up to
here), **E** elastic limit, **Y (upper/lower)** yield point (plastic flow begins),
**UTS** ultimate tensile strength (max. engineering stress), **F** fracture point
(after necking).

#### Q1(b) [2022] Effect of impurities on cast iron

Same as [2023 Q3(a)](#q3a-2023-effect-of-impurities-on-cast-iron).

#### Q1(c) [2022] Fe-Fe₃C diagram with common names

Same diagram as [2023 Q3(b)](#q3b-2023-fe-fe3c-equilibrium-diagram). Common
microstructure names by region: **ferrite** (α), **austenite** (γ), **cementite**
(Fe₃C), **pearlite** (α+Fe₃C eutectoid mixture), **ledeburite** (γ+Fe₃C eutectic
mixture).

#### Q2(a) [2022] Crystal structure and crystal defects

**Crystal structure** — the ordered, repeating 3-D arrangement of atoms/ions in a
solid, described by a unit cell (SC, BCC, FCC, HCP, etc.).

**Crystal defects (imperfections):**

```mermaid
flowchart TD
    D["Crystal defects"] --> P["Point defects:
vacancy, self-interstitial,
substitutional/interstitial impurity,
Frenkel, Schottky"]
    D --> L["Line defects:
edge & screw dislocations"]
    D --> S["Surface/planar defects:
grain boundary, twin boundary,
stacking fault"]
    D --> V["Volume defects:
voids, inclusions, cracks"]
```

#### Q2(b) [2022] Crystalline vs amorphous solid

Same as [2023 Q1(a)](#q1a-2023-crystalline-vs-amorphous-solids).

#### Q2(c) [2022] APF of Cu (FCC)

Same as [2023 Q1(b)](#q1b-2023-apf-of-cu-fcc).

#### Q3(a) [2022] Ductility, brittleness and resilience

Ductility and resilience: same as [2024 Q2(a)](#q2a-2024-define-ductility-fatigue-and-resilience).
**Brittleness** — the tendency of a material to fracture with little or no plastic
deformation when stressed (opposite of ductility); e.g. glass, cast iron, ceramics.

#### Q3(b) [2022] S-N curves

Same as [2024 Q2(b)](#q2b-2024-s-n-curves-in-fatigue-test).

#### Q3(c) [2022] Creep

Same as [2024 Q2(c)](#q2c-2024-creep-and-the-creep-curve).

#### Q4(a) [2022] Fatigue, creep, endurance strength, bending stress

Fatigue & creep: as [2024 Q2(a)/(c)](#q2a-2024-define-ductility-fatigue-and-resilience).
- **Endurance strength (limit)** — the maximum cyclic stress a material can withstand
  for a (theoretically) infinite number of cycles without failure (flat portion of
  the ferrous S-N curve, [Fig. 2024-2b](#q2b-2024-s-n-curves-in-fatigue-test)).
- **Bending stress** — the normal stress induced in a beam/shaft by a bending
  moment: $\sigma_b = My/I$ (M = moment, y = distance from neutral axis, I = second
  moment of area).

#### Q4(b) [2022] Galvanizing vs tinning

| Aspect | Galvanizing | Tinning |
|---|---|---|
| Coating metal | Zinc (Zn) | Tin (Sn) |
| Protection mechanism | Sacrificial (anodic) — protects steel even if scratched | Barrier (cathodic to steel) — protects only while coating is intact |
| Typical use | Structural steel, sheets, wire, roofing | Food/beverage cans, solder-friendly surfaces |

#### Q4(c) [2022] Corrosion: definition, causes and control

**Corrosion** — gradual destruction/degradation of a metal by chemical or
electrochemical reaction with its environment.

**Causes:** presence of moisture/electrolyte, dissimilar metal contact (galvanic
cells), oxygen/acidic or salty environment, stress (SCC), high temperature.

**Control techniques:** same list as [2024 Q3(c)](#q3c-2024-classification-of-corrosion-and-prevention).

### Part B

#### Q5(a) [2022] Fe-Fe₃C diagram with isothermal reactions
