Repository: itachi-re/butex-notes

# 📚 BUTEX Notes
> **Personal study notes for B.Sc. in Textile Engineering (Fabric Engineering Department)**  
> Maintained by **itachi_re** | Bangladesh University of Textiles (BUTEX)

---

## 📖 About This Repository

This repository contains comprehensive course notes from my journey through the **Fabric Engineering Department** at BUTEX. The notes are written in Markdown with LaTeX support for mathematical expressions, making them easy to version control, share, and export to various formats.

### 🧬 Materials & Polymer Science

| Course Code | Course Title | Status | Topics Covered | Quick Links |
| :--- | :--- | :---: | :--- | :--- |
| **[IPE-101](https://github.com/itachi-re/butex-notes/tree/master/IPE-101)** ✨ New | Industrial & Production Engineering (Materials Science) | 🟢 Active | Properties of Materials, Processing, Material Selection, Atomic/Molecular/Crystalline Structures, Elastic-Plastic Behavior, Phase Diagrams, Heat Treatment of Steel (exam guides), IPE-102 Practical Lab (7 experiments + final Lathe/Shaper/Grinding report), IPE-102 Viva Revision | [📑 Topics](#ipe-101-topics) |
| **[WPE-101](https://github.com/itachi-re/butex-notes/tree/master/WPE-101)** | Polymer Science and Engineering | 🟢 Active | Fundamentals & History, Classification, Raw Materials, Synthesis (Addition/Condensation), Fibre-Forming Polymers, CT-2 Exam Prep (Set A/B solutions), solved exam questions with diagrams | [📑 Topics](#wpe-101-topics) |

# WPE-101: Polymer Science and Engineering

> **B.Sc. in Textile Engineering · BUTEX · Department of Wet Processing Engineering**

| Credit | Hour / Week | Total Hour |
| :----: | :---------: | :--------: |
|   3    |      3      |     45     |

## Overview

WPE-101 lays the chemical and structural foundation of polymer science: historical milestones and basic terminology, polymer classification, raw materials, polymerization mechanisms, fiber-forming polymers, and molecular weight characterization. These concepts underpin every downstream textile process, from fiber manufacture to wet processing.

**By the end of these notes you should be able to:**

- Define the core terms (monomer, repeat unit, DP, functionality) and trace how polymer science developed.
- Classify any polymer by structure, composition, origin, and thermal behavior.
- Name the feedstocks behind major textile polymers and the intermediates they pass through.
- Distinguish chain-growth from step-growth polymerization, and choose between bulk, solution, suspension, and emulsion methods.
- Describe how PET, nylons, PAN, PP, PVA, and viscose are made and why they suit textile use.
- Calculate and interpret $\bar{M}_n$, $\bar{M}_w$, and dispersity, and explain how molecular weight affects spinnability and fiber strength.

---

## Quick Navigation

| Section | What it answers | Status |
|---------|-----------------|:------:|
| [`fundamentals/`](fundamentals/) | Where did polymer science come from, and what is the vocabulary? | ✅ |
| [`classification/`](classification/) | How are polymers grouped? | ✅ |
| [`raw_materials/`](raw_materials/) | Where do polymers come from? | ✅ |
| [`synthesis/`](synthesis/) | How are polymers made, and which ones become fibers? | ✅ |
| [`molecular_weight/`](molecular_weight/) | How big is a polymer chain, and why does it matter? | 🚧 |

---

## Suggested Study Path

```
fundamentals  →  classification  →  raw_materials  →  synthesis  →  molecular_weight
 (vocabulary)     (organize it)     (the feedstocks)   (the chemistry)   (the numbers)
```

Each section builds on the one before it.

### `raw_materials/`

> The feedstocks: where polymers come from before they become fibers.

| # | File | Topics Covered |
|---|------|----------------|
| 01 | [Raw Materials: Sources & Derivatives](raw_materials/01-raw-materials-sources-derivatives.md) | Natural sources (cellulose, protein); petrochemical feedstocks (ethylene, propylene, caprolactam, TPA, EG); coal-tar derivatives; biosynthetic routes; key intermediates and their polymer derivatives |

---

## File Migration Map

<details>
<summary>Mapping from the original flat-file layout to the current directory structure</summary>

| Original File | → | New Location |
|---------------|---|--------------|
| `01-introduction-and-history.md` | → | `fundamentals/01-introduction-and-history.md` |
| `02-basic-concepts-and-terminology.md` | → | `fundamentals/02-basic-concepts-terminology.md` |
| `03-classification-of-polymers.md` | → | `classification/01-classification-of-polymers.md` |
| `04-raw-materials.md` | → | `raw_materials/01-raw-materials-sources-derivatives.md` |
| `05-synthesis-of-polymers.md` | → | `synthesis/01-polymerization-mechanisms-methods.md` |
| `06-fiber-forming-polymers.md` | → | `synthesis/02-fiber-forming-polymers.md` |

</details>

---

> **Course:** WPE 101 · B.Sc. in Textile Engineering · BUTEX
> **Department:** Wet Processing Engineering

File: WPE-101/quick_rev/wpe-101-polymer-science-2019-2024-ques-solve-v261111-1.md (part 1 of 2)
# WPE 101: Polymer Science & Engineering: Solved Question Bank (2019–2024)

**Bangladesh University of Textiles · B.Sc. in Textile Engineering · Level-1 Term-II**
Final examinations 2019–2024 · 72 topic groups · 165 question appearances · 5 numericals

> [!NOTE]
> Every topic is answered once in a consolidated, exam-ready form. The years in which it appeared are kept so you can prioritise revision.

---

## How to use this file

| Marks | What to write |
|---|---|
| 2–3 | One-line definition + two key points (+ one example) |
| 4–6 | Definition, labelled diagram / scheme, comparison table, example |
| Numerical | **Given → formula → substitution → answer with unit** (round only at the end) |

**Priority legend:** 🔴 MUST-DO (5–6 of 6 exams) · 🟠 HIGH (3–4 exams) · 🟡 MEDIUM (2 exams) · ⚪ ONCE (1 exam)

**Symbols:** $\overline{M}_n$ = number-average, $\overline{M}_w$ = weight-average molar mass, $\mathit{Đ}$ = dispersity (called *PDI* in most exam papers) $=\overline{M}_w/\overline{M}_n$.

> [!IMPORTANT]
> Thermal values (Tg, Tm) and DP values are **approximate, grade-dependent** numbers. Say "about" or give a range in the exam.

### Highest-yield topics

| Rank | Topic | Seen in |
|---|---|---|
| 🔴 | Polydispersity / PDI ([4.1](#q4-1)) | 5 / 6 years |
| 🔴 | Glass-transition temperature ([7.1](#q7-1)) | 5 / 6 years |
| 🟠 | Polymer terminology, DP, classification ([1.1](#q1-1), [1.2](#q1-2), [1.3](#q1-3)) | 4 / 6 |
| 🟠 | Inhibitor / retarder ([2.1](#q2-1)) · Polycondensation types ([3.1](#q3-1)) | 4 / 6 |
| 🟠 | Molecular-weight methods ([4.2](#q4-2)) · Bulk vs emulsion ([5.1](#q5-1)) | 4 / 6 |
| 🟠 | Crystallinity ([7.2](#q7-2)) · Nylon 6,6 ([8.1](#q8-1)) | 4 / 6 |

---

## Contents

| Chapter | Topics |
|---|---|
| [Chapter 1: Introduction and Basic Concepts](#chapter-1-introduction-and-basic-concepts) | [1.1](#q1-1) · [1.2](#q1-2) · [1.3](#q1-3) · [1.4](#q1-4) · [1.5](#q1-5) · [1.6](#q1-6) · [1.7](#q1-7) · [1.8](#q1-8) · [1.9](#q1-9) · [1.10](#q1-10) · [1.11](#q1-11) · [1.12](#q1-12) |
| [Chapter 2: Chain (Addition) Polymerization](#chapter-2-chain-addition-polymerization) | [2.1](#q2-1) · [2.2](#q2-2) · [2.3](#q2-3) · [2.4](#q2-4) · [2.5](#q2-5) · [2.6](#q2-6) · [2.7](#q2-7) |
| [Chapter 3: Step (Condensation) Polymerization](#chapter-3-step-condensation-polymerization) | [3.1](#q3-1) · [3.2](#q3-2) · [3.3](#q3-3) · [3.4](#q3-4) · [3.5](#q3-5) · [3.6](#q3-6) · [3.7](#q3-7) |
| [Chapter 4: Molecular Weight of Polymers](#chapter-4-molecular-weight-of-polymers) | [4.1](#q4-1) · [4.2](#q4-2) · [4.3](#q4-3) · [4.4](#q4-4) · [4.5](#q4-5) · [4.6](#q4-6) · [4.7](#q4-7) · [4.8](#q4-8) |
| [Chapter 5: Polymerization Techniques](#chapter-5-polymerization-techniques) | [5.1](#q5-1) · [5.2](#q5-2) · [5.3](#q5-3) · [5.4](#q5-4) · [5.5](#q5-5) |
| [Chapter 6: Polymer Degradation and Stabilization](#chapter-6-polymer-degradation-and-stabilization) | [6.1](#q6-1) · [6.2](#q6-2) · [6.3](#q6-3) · [6.4](#q6-4) · [6.5](#q6-5) · [6.6](#q6-6) |
| [Chapter 7: Polymer Properties (Crystallinity, Tg, Forces)](#chapter-7-polymer-properties-crystallinity-tg-forces) | [7.1](#q7-1) · [7.2](#q7-2) · [7.3](#q7-3) · [7.4](#q7-4) · [7.5](#q7-5) · [7.6](#q7-6) · [7.7](#q7-7) · [7.8](#q7-8) · [7.9](#q7-9) · [7.10](#q7-10) · [7.11](#q7-11) · [7.12](#q7-12) |
| [Chapter 8: Textile and Special Polymers, Recycling](#chapter-8-textile-and-special-polymers-recycling) | [8.1](#q8-1) · [8.2](#q8-2) · [8.3](#q8-3) · [8.4](#q8-4) · [8.5](#q8-5) · [8.6](#q8-6) · [8.7](#q8-7) · [8.8](#q8-8) · [8.9](#q8-9) · [8.10](#q8-10) |
| [Chapter 9: Numerical Problems](#chapter-9-numerical-problems) | [9.1](#q9-1) · [9.2](#q9-2) · [9.3](#q9-3) · [9.4](#q9-4) · [9.5](#q9-5) |
| Extra sections | [Formula sheet](#formula-sheet) · [Extra practice](#extra-practice-problems-with-answers) · [Common mistakes](#common-mistakes-examiners-penalise) · [Mnemonics](#memory-aids) · [Glossary](#glossary) · [Corrections](#corrections-and-notes-on-the-source-bank) · [Figure index](#figure-index) |

---

# Chapter 1: Introduction and Basic Concepts

<a id="q1-1"></a>
## 1.1 Define polymer, repeat unit, end group and monomer residue

`🟠 HIGH` · 4/6 exams · 2024 · 2022 · 2020 · 2019

**Polymer:** a substance made of macromolecules whose structure consists of many repeated constitutional units (Greek *poly* = many, *meros* = part). Examples: polyethylene, PET, nylon 6,6, cellulose, proteins.

| Term | Meaning | Example (polyethylene) |
|---|---|---|
| **Monomer** | small molecule that can react to form a polymer | ethene, CH₂=CH₂ |
| **Repeat unit** | smallest structural unit repeated along the chain | –CH₂–CH₂– |
| **Monomer residue** | the part of the monomer that is built into the chain after reaction (the π bond is used up) | –CH₂–CH₂– |
| **End group** | group at a chain terminus, fixed by the initiator and the termination step | R– (from initiator), –H |

![Polymer formation: monomer, repeat unit, end groups](../../assets/f01_polymer_formation.svg)

*Figure 1.1: n ethene → polyethylene. The bracketed part is the repeat unit.*

$$n\,\mathrm{CH_2{=}CH_2}\;\longrightarrow\;[\,\mathrm{-CH_2-CH_2-}\,]_n$$

> [!TIP]
> **Extra:** in condensation polymers the repeat unit is *not* the same as the monomer, because small molecules (H₂O) are lost. In nylon 6,6 the repeat unit contains **both** monomer residues.

---

<a id="q1-2"></a>
## 1.2 Degree of polymerization (DP): definition and structures of textile fibres

`🟠 HIGH` · 4/6 exams · 2023 · 2021 · 2020 · 2019

**DP** is the number of repeat units in a polymer chain. Because a sample contains chains of different length, the *number-average* DP is reported:

$$\overline{DP}_n \approx \frac{\overline{M}_n}{M_0}$$

where $M_0$ is the molar mass of the repeat unit (end-group mass neglected for long chains).

![Repeat units of PET, nylon 6,6 and nylon 6](../../assets/f02_textile_repeat_units.svg)

*Figure 1.2: Repeat units of the main textile polymers, with the characteristic link highlighted.*

| Polymer | Repeat unit | $M_0$ (g/mol) | Typical fibre DP* |
|---|---|---|---|
| PET | –O–CH₂CH₂–O–CO–C₆H₄–CO– | 192 | ≈ 100–150 |
| Nylon 6,6 | –NH(CH₂)₆NH–CO(CH₂)₄CO– | 226 | ≈ 100–150 |
| Nylon 6 | –NH(CH₂)₅–CO– | 113 | ≈ 100–200 |
| Cellulose (cotton) | anhydroglucose, C₆H₁₀O₅ | 162 | thousands (≈ 5000, see [9.5](#q9-5)) |

\*Grade-dependent. Cellulose acetate: some –OH groups esterified to –OCOCH₃ (degree of substitution DS ≤ 3).

> [!TIP]
> **Worked mini-example:** a PET with $\overline{M}_n = 19\,200$ has $\overline{DP}_n \approx 19\,200/192 = 100$.

---

<a id="q1-3"></a>
## 1.3 Classify polymers by geometrical structure and by behaviour towards heat

`🟠 HIGH` · 4/6 exams · 2024 · 2022 · 2020 · 2019

![Linear, branched and cross-linked polymers](../../assets/f03_chain_architecture.svg)

*Figure 1.3: Chain architecture.*

```mermaid
flowchart TD
    P["POLYMERS"] --> G["By geometry"]
    P --> H["By heat behaviour"]
    G --> L["Linear: HDPE, nylon 6,6, PET"]
    G --> B["Branched: LDPE"]
    G --> X["Cross-linked: vulcanised rubber, epoxy"]
    H --> T["Thermoplastic: soften on heating, harden on cooling, reversible"]
    H --> S["Thermoset: cured network, infusible, decomposes on reheating"]
    T --> T1["PE, PP, PVC, PET, nylon"]
    S --> S1["Epoxy, phenolic, cured melamine-formaldehyde"]
```

| Property | Thermoplastic | Thermoset |
|---|---|---|
| Structure | linear / branched, no covalent network | dense 3-D covalent network |
| On heating | softens, flows | does not melt; chars at high T |
| Re-moulding / recycling | possible | not possible |
| Solubility | soluble in suitable solvents | insoluble, swells at most |
| Examples | PE, PP, PET, nylon | epoxy, Bakelite, MF resin |

---

<a id="q1-4"></a>
## 1.4 Biopolymers: definition, examples, comparison with synthetic polymers

`🟠 HIGH` · 3/6 exams · 2022 · 2021 · 2019

**Biopolymers** are polymers produced by living organisms or derived from renewable biological feedstock. Examples: cellulose, starch, proteins (wool, silk), natural rubber, chitin, polyhydroxyalkanoates (PHA); PLA is *bio-based* (from lactic acid).

| Basis | Biopolymer | Synthetic polymer |
|---|---|---|
| Source | plants, animals, microbes (renewable) | petroleum / natural-gas monomers |
| Made by | enzymatic biosynthesis (or bio-based synthesis) | industrial chain / step polymerization |
| Composition control | exact sequence (proteins); natural variability | designed, uniform grades |
| End of life | often biodegradable | mostly persistent (PE, PET, nylon) |
| Examples | cotton, wool, silk, starch | PE, PP, PET, nylon 6,6 |

> [!WARNING]
> *Bio-based* (carbon origin) ≠ *biodegradable* (ability to be broken down by microbes). PLA is bio-based and compostable only under industrial conditions; some fossil-based polymers (PCL, PBAT) are biodegradable.

---

<a id="q1-5"></a>
## 1.5 Homopolymer vs copolymer

`🟠 HIGH` · 3/6 exams · 2022 · 2021 · 2019

A **homopolymer** is made from one type of monomer; a **copolymer** contains two or more chemically different monomer units.

| Feature | Homopolymer | Copolymer |
|---|---|---|
| Monomer types | one | two or more |
| Sequence | one repeat type | random, alternating, block or graft |
| Property tuning | limited | easy (flexibility, toughness, Tg, adhesion) |
| Examples | PE, PS, PVC | SBR, ABS, EVA, SAN |

See the sequence types in [1.11](#q1-11).

---

<a id="q1-6"></a>
## 1.6 Monomer vs repeating unit; structures of PVA, polystyrene and common natural / synthetic polymers

`🟡 MEDIUM` · 2/6 exams · 2023 · 2022

* **Monomer:** a molecule able to form a polymer. **Repeat unit:** the smallest pattern repeated in the chain. They are *identical in composition* in addition polymers of one monomer (ethene → –CH₂CH₂–) but *differ* in step polymers (loss of H₂O).
* **Polystyrene** comes directly from styrene.
* **Poly(vinyl alcohol)** cannot come from vinyl alcohol (unstable; it tautomerises to acetaldehyde). It is made by **hydrolysis of poly(vinyl acetate)**.

![Polystyrene and PVA structures](../../assets/f53_ps_pva.svg)

*Figure 1.6: Styrene → PS; vinyl acetate → PVAc → PVA.*

| Natural polymers | Repeat unit | Synthetic polymers | Repeat unit |
|---|---|---|---|
| Cellulose | β-glucose residue, [C₆H₁₀O₅]ₙ | PE | –CH₂–CH₂– |
| Protein (wool, silk) | –NH–CHR–CO– | Nylon 6 | –NH(CH₂)₅CO– |
| Natural rubber | cis-1,4-isoprene unit | PVC | –CH₂–CHCl– |
| Starch | α-glucose residue | PET | see [8.8](#q8-8) |

The structures of the common vinyl polymers are drawn in [2.5](#q2-5).

---

<a id="q1-7"></a>
## 1.7 Distinguish between an oligomer and a polymer

`🟡 MEDIUM` · 2/6 exams · 2024 · 2023

| Feature | Oligomer | Polymer |
|---|---|---|
| Number of units | few (≈ 2 to 20–30) | many (hundreds to thousands) |
| Molar mass | low (< ≈ 10³–10⁴ g/mol) | high |
| Effect of adding/removing one unit | changes properties **noticeably** | practically **no** change |
| Mechanical use | waxy, brittle, not useful as plastics/fibres | strong, tough, film/fibre forming |
| Examples | PE wax, low-DP polyethylene glycol, resin pre-polymers | HDPE, PET, nylon, cellulose |

![Oligomer vs polymer property plateau](../../assets/f23_oligomer_vs_polymer.svg)

*Figure 1.7: Property vs DP. There is **no universal DP cut-off**; the boundary is where the property stops depending on chain length.*

---

<a id="q1-8"></a>
## 1.8 Why is polymer science important in textile engineering?

`🟡 MEDIUM` · 2/6 exams · 2024 · 2020

Almost every textile fibre, yarn, dye-binder, finish and coating is a **polymer**. Polymer science links molecular structure to processing and performance.

```mermaid
flowchart LR
    A["Polymer science"] --> B["Fibre selection"]
    A --> C["Process control"]
    A --> D["Performance"]
    A --> E["Sustainability"]
    B --> B1["PET, nylon, acrylic, elastane, viscose"]
    C --> C1["Melt / solution spinning, drawing, heat-setting, dyeing"]
    D --> D1["Tenacity, elongation, moisture regain, abrasion, thermal stability"]
    E --> E1["Recycled PET, depolymerization, biodegradable fibres"]
```

* **Molecular weight** → spinnability and strength. **Tg** → dyeing temperature, heat-setting, texturing. **Crystallinity / orientation** → tenacity, dye uptake.
* **Degradation knowledge** → stabilisers, correct storage, UV durability of outdoor textiles.

---

<a id="q1-9"></a>
## 1.9 Differentiate among elastomers, plastics and biopolymers

`⚪ ONCE` · 1/6 exams · 2023

| Class | Defining basis | Chains / structure | Examples |
|---|---|---|---|
| **Elastomer** | large *reversible* deformation (> 200 %) | flexible, lightly cross-linked, Tg far below room temperature | natural rubber, silicone rubber, spandex (elastane) |
| **Plastic** | can be *shaped* under heat/pressure | thermoplastic or thermoset | PE, PP, PVC, epoxy |
| **Biopolymer** | *biological origin* | any | cellulose, starch, PHA, PLA |

> [!NOTE]
> The classes overlap: **natural rubber is both a biopolymer and an elastomer**; PLA is a bio-based plastic.

---

<a id="q1-10"></a>
## 1.10 Discuss monomer functionality with examples

`⚪ ONCE` · 1/6 exams · 2022

**Functionality (f)** is the number of reactive groups (bonding sites) on a monomer that can take part in polymer formation.

![Monomer functionality](../../assets/f51_monomer_functionality.svg)

*Figure 1.10: f = 2 gives linear chains, f = 1 stops growth, f ≥ 3 gives branching and networks.*

| f | Effect | Examples |
|---|---|---|
| 1 | chain stopper (limits DP) | acetic acid, monofunctional alcohol |
| 2 | linear polymer | HMDA, adipic acid, ethylene glycol, terephthalic acid; vinyl monomers (C=C counts as f = 2) |
| ≥ 3 | branching → cross-linking → thermoset | glycerol, melamine (f = 6), formaldehyde with phenol |

> [!TIP]
> **Extra:** the average functionality of a mixture sets the gel point; above a critical conversion the whole mass turns into one insoluble network (Bakelite, epoxy cure).

---

<a id="q1-11"></a>
## 1.11 Classify copolymers with examples

`⚪ ONCE` · 1/6 exams · 2019

![Copolymer types](../../assets/f50_copolymer_architectures.svg)

*Figure 1.11: Blue = monomer A, orange = monomer B.*

| Type | Arrangement | Example |
|---|---|---|
| Random (statistical) | irregular A and B | SBR (styrene–butadiene rubber) |
| Alternating | –ABABAB– | styrene–maleic anhydride |
| Block | long runs –AAAA–BBBB– | SBS thermoplastic elastomer |
| Graft | B side chains on an A backbone | HIPS, ABS (grafted onto polybutadiene) |

---

<a id="q1-12"></a>
## 1.12 Techniques for preparing block and graft copolymers

`⚪ ONCE` · 1/6 exams · 2021

**Block copolymers**

1. **Sequential addition** of monomers to a *living* chain end (anionic / controlled radical): A is polymerized fully, then B is added.
2. **Coupling** of separately made A and B blocks through end-group reaction.
3. **Chain extension** from a macro-initiator (a polymer A that carries an initiating end).

**Graft copolymers**: see the lower part of Figure 1.11.

| Strategy | Principle |
|---|---|
| Grafting-**from** | active sites (radicals, ions) created on backbone A; monomer B grows from them |
| Grafting-**to** | pre-made B chains with reactive ends are coupled to backbone A |
| Grafting-**through** | a macromonomer B is copolymerized with monomer A |

Methods to create sites on the backbone: chemical (redox, peroxide), radiation (γ, electron beam), UV photo-grafting, plasma.

> [!TIP]
> **Textile link:** radiation / plasma grafting of acrylic acid onto polyester makes it hydrophilic and dyeable.

---

# Chapter 2: Chain (Addition) Polymerization

<a id="q2-1"></a>
## 2.1 Inhibitor and retarder: definitions and functions in polymerization

`🟠 HIGH` · 4/6 exams · 2024 · 2023 · 2020 · 2019

* An **inhibitor** reacts rapidly with initiating / propagating radicals and forms stable, unreactive species. Polymerization is **completely suppressed** until the inhibitor is used up (**induction period**). Examples: hydroquinone, p-benzoquinone, BHT, dissolved oxygen.
* A **retarder** is less efficient: it **slows** the reaction (lower rate) but does not stop it and gives no clear induction period. Examples: nitrobenzene, some phenols at low concentration.

![Hydroquinone traps radicals and becomes benzoquinone](../../assets/f07_inhibitor_hydroquinone.svg)

*Figure 2.1a: Hydroquinone scavenges radicals (H-atom transfer); the resulting semiquinone/quinone species cannot restart a chain.*

![Kinetic effect of inhibitor and retarder](../../assets/f08_inhibitor_kinetics.svg)

*Figure 2.1b: Conversion vs time. Inhibitor → delay; retarder → slower slope.*

| Feature | Inhibitor | Retarder |
|---|---|---|
| Effect | stops polymerization (temporarily) | slows polymerization |
| Kinetic sign | induction period | lower slope, no delay |
| Consumed? | yes, completely | partly |
| Use | storage and transport of monomers (stops premature polymerization) | rate / heat control |

> [!TIP]
> **Extra (practice):** commercial styrene and MMA contain ≈ 10–50 ppm of inhibitor (e.g. 4-tert-butylcatechol, MEHQ). It is removed by washing with NaOH or by distillation immediately before polymerization (see [5.3](#q5-3)).

---

<a id="q2-2"></a>
## 2.2 Free-radical polymerization: mechanism and example

`🟡 MEDIUM` · 2/6 exams · 2020 · 2019

Free-radical chain polymerization of vinyl monomers has **three steps**: initiation, propagation, termination (plus optional chain transfer). Example: **styrene**.

![Free-radical polymerization of styrene](../../assets/f05_free_radical_mechanism.svg)

*Figure 2.2: Initiation, propagation and the two termination modes.*

1. **Initiation.** The initiator splits homolytically: $\mathrm{R{-}O{-}O{-}R \xrightarrow{\Delta} 2\,RO^{\bullet}}$. The radical adds to the CH₂ end of the C=C bond, giving the more stable benzyl-type radical.
2. **Propagation.** $\mathrm{P^{\bullet} + CH_2{=}CHPh \rightarrow P{-}CH_2{-}C^{\bullet}HPh}$ repeated thousands of times. Each addition takes only ≈ 10⁻³ s; a whole chain forms in about a second.
3. **Termination.** Two radical chains **combine** (one chain, double length) or **disproportionate** (H transfer; one saturated, one unsaturated chain).

| Termination mode | Result | Typical for |
|---|---|---|
| Combination | one dead chain, $\overline{DP}$ doubles | polystyrene |
| Disproportionation | two dead chains (one C=C end) | PMMA at higher temperature |

**Kinetics (extra):** rate of polymerization $R_p = k_p\,[M]\,\sqrt{\dfrac{f\,k_d\,[I]}{k_t}}$, so $R_p \propto [I]^{1/2}$ and the kinetic chain length $\nu \propto [I]^{-1/2}$. Doubling the initiator increases the rate by only 1.41× but lowers $\overline{M}_n$.

---

<a id="q2-3"></a>
## 2.3 Initiators used in free-radical polymerization: meaning and structures

`🟡 MEDIUM` · 2/6 exams · 2022 · 2020

An **initiator** is a compound that produces free radicals under heat, light or redox conditions and so starts chain polymerization.

![Common initiators](../../assets/f06_initiators.svg)

*Figure 2.3: BPO, AIBN, acetyl peroxide, lauroyl peroxide and potassium persulfate.*

| Initiator | Type | Radicals formed | Typical use |
|---|---|---|---|
| Benzoyl peroxide (BPO) | peroxide | C₆H₅COO• → C₆H₅• + CO₂ | bulk / solution, PS, PMMA |
| AIBN | azo | (CH₃)₂C•–CN + N₂↑ | clean, no oxygenated residue |
| Lauroyl peroxide | peroxide | C₁₁H₂₃COO• | oil-soluble, PVC suspension |
| Potassium persulfate | inorganic | SO₄•⁻ | emulsion polymerization (water phase) |
| Fe²⁺ / H₂O₂ | redox | HO• | low-temperature emulsion |

> [!TIP]
> **Selection criteria:** decomposition temperature (half-life ≈ 10 h at the reaction temperature), solubility in the medium, safety (peroxides can explode), no colour / residue.

---

<a id="q2-4"></a>
## 2.4 What is a Ziegler–Natta catalyst?

`🟡 MEDIUM` · 2/6 exams · 2023 · 2020

A **Ziegler–Natta (ZN) catalyst** is a *coordination catalyst system*: a transition-metal halide of Groups IV–VIII (e.g. TiCl₄, TiCl₃) activated by an organometallic co-catalyst of Groups I–III (e.g. Al(C₂H₅)₃, Al(C₂H₅)₂Cl).

$$\mathrm{TiCl_4 + Al(C_2H_5)_3 \longrightarrow \text{active Ti–C}_2\mathrm{H_5\ sites\ (with\ a\ vacant\ site)}}$$

![Coordination–insertion mechanism](../../assets/f09_ziegler_natta.svg)

*Figure 2.4: Cossee–Arlman mechanism. Alkene binds at the vacant site, then inserts into the Ti–C bond; the vacancy moves and the cycle repeats.*

**Importance**

* Gives **linear HDPE** at low pressure (1–50 atm, 60–100 °C) instead of high-pressure radical LDPE (> 1000 atm).
* Gives **stereoregular (isotactic) polypropylene** (see [2.7](#q2-7)); radical polymerization of propene gives only low-MW atactic material.
* Used for PE, PP, polybutadiene and ethylene–propylene rubbers.

---

<a id="q2-5"></a>
## 2.5 Monomers used in chain polymerization with chemical structures

`⚪ ONCE` · 1/6 exams · 2021

Chain-growth monomers contain a C=C double bond (or a strained ring). The π bond is opened and each unit adds to the active chain end.

![Common vinyl monomers and repeat units](../../assets/f04_vinyl_monomers.svg)

*Figure 2.5: Monomer → polymer repeat unit for the seven standard vinyl monomers.*

| Monomer | Polymer | Main use |
|---|---|---|
| Ethene | PE | films, bags, pipes |
| Propene | PP | fibres, ropes, carpets, nonwovens |
| Styrene | PS | packaging, foam |
| Vinyl chloride | PVC | pipes, coated fabrics, artificial leather |
| Methyl methacrylate | PMMA | acrylic glass, optical fibre cladding |
| Acrylonitrile | PAN | acrylic fibre, carbon-fibre precursor |
| Tetrafluoroethene | PTFE | Teflon™, non-stick fabric finishes, membranes |

---

<a id="q2-6"></a>
## 2.6 What are CTA and CTR (chain-transfer agent and chain-transfer reaction)?

`⚪ ONCE` · 1/6 exams · 2019

* **Chain-transfer reaction (CTR):** the active centre of a growing chain is passed to another molecule (monomer, solvent, polymer or a deliberately added agent). The old chain stops growing; the new radical can start another chain.
* **Chain-transfer agent (CTA):** a compound added on purpose to **control (lower) molar mass**. Examples: thiols (dodecyl mercaptan, R–SH), CCl₄, CBr₄.

$$\mathrm{P_n^{\bullet} + X{-}H \longrightarrow P_n{-}H + X^{\bullet}}\qquad \mathrm{X^{\bullet} + M \longrightarrow X{-}M^{\bullet}\ (new\ chain)}$$

```mermaid
flowchart LR
    A["Growing chain Pn•"] -->|"+ CTA (R-SH)"| B["Dead chain Pn-H"]
    A --> C["New radical R-S•"]
    C -->|"+ monomer"| D["New chain starts"]
```

* More CTA → shorter chains, **lower $\overline{M}_n$**, rate almost unchanged.
* Mayo equation (extra): $\dfrac{1}{\overline{DP}_n} = \dfrac{1}{(\overline{DP}_n)_0} + C_S\,\dfrac{[S]}{[M]}$, where $C_S$ is the chain-transfer constant.

---

<a id="q2-7"></a>
## 2.7 What is tacticity?

`⚪ ONCE` · 1/6 exams · 2024

**Tacticity** is the stereochemical arrangement of the pendant groups along the backbone of a vinyl polymer (e.g. –CH₃ in polypropylene).

![Isotactic, syndiotactic and atactic polypropylene](../../assets/f11_tacticity.svg)

*Figure 2.7: Zig-zag backbone; solid wedge = group above the plane, hashed wedge = group below the plane.*

| Type | Arrangement | Crystallinity | Typical property of PP |
|---|---|---|---|
| Isotactic | all CH₃ same side | high | Tm ≈ 165 °C, fibre / moulding grade |
| Syndiotactic | CH₃ alternate sides | moderate | Tm ≈ 130 °C |
| Atactic | random | **none** (amorphous) | soft, sticky, by-product |

Ziegler–Natta (and metallocene) catalysts control tacticity; free-radical polymerization gives atactic chains.

---

# Chapter 3: Step (Condensation) Polymerization

<a id="q3-1"></a>
## 3.1 Types of polycondensation: AA–BB and A–B, with examples

`🟠 HIGH` · 4/6 exams · 2024 · 2022 · 2021 · 2019

| Type | Monomers | Example |
|---|---|---|
| **AA–BB** | two different bifunctional monomers (A–A + B–B) | diamine + diacid → nylon 6,6; diol + diacid → PET |
| **A–B** | one monomer carrying both A and B groups | 6-aminocaproic acid → nylon 6; hydroxy-acid → polyester (PLA from lactic acid) |

$$\mathrm{H_2N{-}R{-}NH_2 + HOOC{-}R'{-}COOH \longrightarrow [\,{-}NH{-}R{-}NH{-}CO{-}R'{-}CO{-}\,]_n + (2n-1)\,H_2O}$$

$$\mathrm{H_2N{-}(CH_2)_5{-}COOH \longrightarrow [\,{-}NH{-}(CH_2)_5{-}CO{-}\,]_n + (n-1)\,H_2O}$$

![AA-BB polycondensation to nylon 6,6](../../assets/f12_nylon66_synthesis.svg)

*Figure 3.1: AA–BB example (HMDA + adipic acid). The amide link is highlighted.*

> [!IMPORTANT]
> AA–BB needs **exact 1:1 stoichiometry**; A–B monomers are automatically balanced. High DP needs p → 1 (see [3.7](#q3-7)).

---

<a id="q3-2"></a>
## 3.2 Step polymerization: definition, conditions, salient features, limitations

`🟠 HIGH` · 3/6 exams · 2021 · 2020 · 2019

**Definition.** Polymer forms by stepwise reaction between functional groups of monomers, dimers, trimers … any two species can react. High molar mass is obtained only at very high conversion.

**Conditions**

* Monomers of f ≥ 2 (f = 2 for linear polymers); **stoichiometric balance** of A and B groups.
* High purity (no monofunctional impurities); high conversion (> 99 %).
* Adequate temperature and catalyst; **removal of the by-product** (H₂O, CH₃OH, HCl) by vacuum or N₂ sweep to drive the equilibrium.

**Salient features**

* Monomer disappears early (becomes dimers, oligomers); polymer chains of all sizes coexist.
* $\overline{DP}_n$ rises slowly then sharply near the end ([Figure 3.7](#q3-7)).
* No initiator needed (catalyst only); reaction rate is the same for each functional group, independent of chain length.

![Step growth schematic](../../assets/f16_step_growth_schematic.svg)

*Figure 3.2: Sixteen monomers: only at p = 0.9375 do they become one chain of DP 16.*

**Limitations**

* Long reaction times, high temperature; viscous melt makes by-product removal hard.
* Very sensitive to impurities and stoichiometric imbalance (limits DP).
* Side reactions (cyclisation, degradation) at high temperature.

---

<a id="q3-3"></a>
## 3.3 Differentiate between chain-growth and step-growth polymerization

`🟠 HIGH` · 3/6 exams · 2022 · 2021 · 2019

| Feature | Chain growth | Step growth |
|---|---|---|
| Growing species | active chain end (radical, ion, coordination site) | any two functional groups |
| Monomer | C=C vinyl, rings | bifunctional (A–A, B–B, A–B) |
| Initiator | required | not required (catalyst optional) |
| Molar mass | high from the start; little change with time | rises slowly; high only at p > 0.99 |
| Monomer in mixture | present until the end | disappears early |
| By-product | none (vinyl) | often (H₂O, HCl); none in polyaddition |
| Termination | yes (combination / disproportionation) | none |
| Chain length control | initiator, CTA, temperature | conversion, stoichiometry |
| Examples | PE, PS, PVC, PAN | PET, nylon 6,6, polyurethane |

![DP vs conversion for chain and step growth](../../assets/f14_chain_vs_step.svg)

*Figure 3.3: (a) DP vs conversion; (b) monomer consumption.*

---

<a id="q3-4"></a>
## 3.4 Ring-opening polymerization (ROP): short note and example

`🟠 HIGH` · 3/6 exams · 2022 · 2021 · 2019

**ROP** converts cyclic monomers into linear polymers by opening the ring. It is driven by **ring strain** (relief of angle / torsional strain) and can be ionic, coordination-insertion or hydrolytic. No small molecule is lost, so the repeat unit has the same composition as the monomer.

![Caprolactam to nylon 6](../../assets/f13_nylon6_rop.svg)

*Figure 3.4: ε-Caprolactam → nylon 6 (hydrolytic ROP: a little water opens the first rings to give amino-acid chain ends; polymerization then proceeds at 250–270 °C).*

| Cyclic monomer | Polymer | Use |
|---|---|---|
| ε-Caprolactam | nylon 6 | tyre cord, carpets, hosiery |
| Lactide | PLA | bio-based fibre, packaging |
| Ethylene oxide | poly(ethylene oxide) | PEG, sizing |
| ε-Caprolactone | polycaprolactone | biomedical |

---

<a id="q3-5"></a>
## 3.5 Describe the mechanism of step polymerization

`🟡 MEDIUM` · 2/6 exams · 2023 · 2022

Illustrated with **polyesterification** of a diacid and a diol (acid-catalysed):

```mermaid
flowchart LR
    A["1. Protonation of C=O"] --> B["2. Nucleophilic attack by -OH"]
    B --> C["3. Proton transfer"]
    C --> D["4. Loss of H2O"]
    D --> E["5. Deprotonation gives ester link, H+ regenerated"]
```

$$\mathrm{HOOC{-}R{-}COOH + HO{-}R'{-}OH \rightleftharpoons HOOC{-}R{-}COO{-}R'{-}OH + H_2O}$$

* The **same** reaction occurs between monomer + monomer, monomer + oligomer, oligomer + oligomer: so chain length grows in **steps**.
* Because it is an equilibrium, **water is continuously removed** (Le Chatelier).

| Stage | Species present |
|---|---|
| Early (p ≈ 0.5) | mostly dimers, trimers |
| p = 0.9 | $\overline{DP}_n$ = 10 |
| p = 0.99 | $\overline{DP}_n$ = 100 (usable polymer) |

---

<a id="q3-6"></a>
## 3.6 Polycondensation vs polyaddition in step polymerization

`🟡 MEDIUM` · 2/6 exams · 2021 · 2019

| Feature | Polycondensation | Polyaddition |
|---|---|---|
| By-product | small molecule (H₂O, HCl, CH₃OH) | **none** |
| Repeat unit vs monomers | differs (atoms lost) | same total atoms |
| Examples | PET, nylon 6,6, phenol-formaldehyde | polyurethane, epoxy cure |
| Typical reaction | acid + alcohol/amine | isocyanate + alcohol |

![Polyurethane by polyaddition](../../assets/f17_polyurethane_polyaddition.svg)

*Figure 3.6: Diisocyanate + diol → polyurethane. A hydrogen moves from OH to N; nothing is eliminated.*

> [!WARNING]
> "Condensation" is **not** a synonym for all step-growth; polyaddition is step growth without condensation.

---

<a id="q3-7"></a>
## 3.7 Describe the connection between DP and extent of reaction (Carothers equation)

`⚪ ONCE` · 1/6 exams · 2024

Let $p$ = fraction of functional groups that have reacted. For $N_0$ initial molecules, after reaction $N = N_0(1-p)$ molecules remain. Hence

$$\overline{X}_n=\frac{N_0}{N}=\frac{1}{1-p}\qquad(\text{balanced A–A + B–B, equal reactivity, no side reactions})$$

| p | 0.50 | 0.90 | 0.95 | 0.99 | 0.999 |
|---|---|---|---|---|---|
| $\overline{X}_n$ | 2 | 10 | 20 | 100 | 1000 |

![Carothers equation](../../assets/f15_carothers.svg)

*Figure 3.7: A tiny increase in p near 1 gives a huge DP. Imbalance (r < 1) caps the DP.*

**Stoichiometric imbalance:** with ratio $r = N_A/N_B \le 1$

$$\overline{X}_n=\frac{1+r}{1+r-2rp}\quad\Rightarrow\quad \overline{X}_n(p{=}1)=\frac{1+r}{1-r}$$

For $r=0.99$ the maximum DP is $1.99/0.01 = 199$, so even perfect conversion cannot give a very long chain unless the stoichiometry is exact.

---

# Chapter 4: Molecular Weight of Polymers

<a id="q4-1"></a>
## 4.1 Define monodispersity, polydispersity and index of polydispersity (PDI)

`🔴 MUST-DO` · 5/6 exams · 2024 · 2023 · 2021 · 2020 · 2019

* **Monodisperse:** all chains have the same molar mass (e.g. proteins, some living-polymer standards). $\overline{M}_w=\overline{M}_n$.
* **Polydisperse:** chains differ in molar mass; synthetic polymers are always polydisperse. $\overline{M}_w>\overline{M}_n$.
* **Polydispersity index (PDI) / dispersity (Đ):**

$$\mathrm{PDI}=\mathit{Đ}=\frac{\overline{M}_w}{\overline{M}_n}\;\ge 1$$

PDI is dimensionless; PDI = 1 only for a perfectly uniform sample. IUPAC now prefers the term *dispersity*, symbol Đ.

![Mn, Mv, Mw, Mz on a distribution; narrow vs broad](../../assets/f18_mwd_averages.svg)

*Figure 4.1: (a) the averages always follow Mn < Mv < Mw < Mz; (b) narrow and broad distributions with the same Mn.*

| Polymer / route | Typical PDI |
|---|---|
| Living anionic polymer | 1.01–1.1 |
| Free radical (termination by combination) | ≈ 1.5 |
| Free radical (disproportionation) | ≈ 2 |
| Step growth at high conversion (Flory: Đ = 1 + p) | ≈ 2 |
| Ziegler–Natta polyolefins | 4–10 |
| Branched LDPE | 20 and above |

> [!TIP]
> **Why it matters in textiles:** a narrow distribution gives uniform melt viscosity, so steady spinning and fewer filament breaks. A long high-mass tail raises $\overline{M}_w$ and the melt viscosity; low-mass chains lower strength and increase fuming.

---

<a id="q4-2"></a>
## 4.2 Methods for determining molecular weight, including end-group analysis

`🟠 HIGH` · 4/6 exams · 2024 · 2022 · 2021 · 2020

![Methods and the averages they measure](../../assets/f22_mw_methods.svg)

*Figure 4.2: Each method measures a different average. Working ranges are approximate.*

| Method | Principle | Average |
|---|---|---|
| **End-group analysis** | titrate / measure a known terminal group (–COOH, –OH, –NH₂) | $\overline{M}_n$ |
| Membrane osmometry | osmotic pressure: $\pi/c = RT/\overline{M}_n$ (at c → 0) | $\overline{M}_n$ |
| Vapour-pressure osmometry, cryoscopy, ebulliometry | colligative properties (only low MW) | $\overline{M}_n$ |
| Light scattering | $Kc/R_\theta = 1/\overline{M}_w + 2A_2c$ | $\overline{M}_w$ |
| Ultracentrifugation | sedimentation velocity / equilibrium | $\overline{M}_w$, $\overline{M}_z$ |
| Dilute-solution viscometry | Mark–Houwink: $[\eta]=K\,\overline{M}_v^{\,a}$ | $\overline{M}_v$ |
| GPC / SEC | separation by hydrodynamic size | whole distribution (all averages) |

**End-group analysis (principle).** Each chain has a known number of titratable end groups (functionality $f$). Then

$$\overline{M}_n=\frac{\text{mass of sample}}{\text{moles of chains}}=\frac{f\times\text{mass}}{\text{moles of end groups}}$$

It works only for **low-to-medium MW (< ≈ 25 000)**, linear chains, known end-group count, no branching and no cyclisation. Worked numerical: [9.4](#q9-4).

---

<a id="q4-3"></a>
## 4.3 Number-average (Mn) vs weight-average (Mw) molecular weight

`🟠 HIGH` · 3/6 exams · 2023 · 2020 · 2019

| Feature | $\overline{M}_n$ | $\overline{M}_w$ |
|---|---|---|
| Weighting | each **molecule** counts equally | each molecule counts by its **mass** |
| Formula | $\dfrac{\sum N_iM_i}{\sum N_i}$ | $\dfrac{\sum N_iM_i^2}{\sum N_iM_i}$ |
| Sensitive to | number of small chains | few very large chains |
| Method | osmometry, end-group | light scattering |
| Relation | $\overline{M}_n\le\overline{M}_w$; equal only if monodisperse | |

**Worked illustration.** Mix 1 mol of M = 10 000 and 1 mol of M = 30 000: $\overline{M}_n = 20\,000$. The mass fractions are 0.25 and 0.75, so $\overline{M}_w = 0.25(10\,000)+0.75(30\,000)=25\,000$ and PDI = 1.25.

---

<a id="q4-4"></a>
## 4.4 Derive the expression for number-average molecular weight ($\overline{M}_n$)

`🟠 HIGH` · 3/6 exams · 2024 · 2023 · 2021

**Given:** a sample has $N_1$ molecules of mass $M_1$, $N_2$ of mass $M_2$, … $N_i$ of mass $M_i$.

1. Total number of molecules: $N=\sum N_i$
2. Total mass of the sample: $W=\sum N_iM_i$
3. $\overline{M}_n$ is, by definition, total mass divided by total number of molecules (an ordinary arithmetic mean over molecules):

$$\boxed{\overline{M}_n=\frac{\sum N_iM_i}{\sum N_i}=\sum x_iM_i}\qquad x_i=\frac{N_i}{\sum N_j}\ (\text{number fraction})$$

*(If $N_i$ is in moles the same formula gives g/mol.)*

---

<a id="q4-5"></a>
## 4.5 Derive the expression for weight-average molecular weight ($\overline{M}_w$)

`🟠 HIGH` · 3/6 exams · 2023 · 2022 · 2020

1. Mass of class *i*: $W_i=N_iM_i$. Total mass: $W=\sum N_jM_j$.
2. Weight (mass) fraction: $w_i=\dfrac{W_i}{W}=\dfrac{N_iM_i}{\sum N_jM_j}$.
3. $\overline{M}_w$ is the **mass-fraction-weighted** mean:

$$\overline{M}_w=\sum w_iM_i=\frac{\sum N_iM_i\cdot M_i}{\sum N_jM_j}$$

$$\boxed{\overline{M}_w=\frac{\sum N_iM_i^{2}}{\sum N_iM_i}}$$

**Extra: why $\overline{M}_w\ge\overline{M}_n$.** $\overline{M}_w/\overline{M}_n=\dfrac{\sum N_iM_i^2\,\sum N_i}{(\sum N_iM_i)^2}\ge 1$ by the Cauchy–Schwarz inequality; equality only if all $M_i$ are equal. Next higher average: $\overline{M}_z=\dfrac{\sum N_iM_i^3}{\sum N_iM_i^2}$.

---

<a id="q4-6"></a>
## 4.6 Relationship between molecular weight and degree of polymerization

`🟠 HIGH` · 3/6 exams · 2024 · 2021 · 2020

$$\overline{M}_n = \overline{DP}_n\times M_0\quad\Longleftrightarrow\quad \overline{DP}_n=\frac{\overline{M}_n}{M_0}\qquad \overline{DP}_w=\frac{\overline{M}_w}{M_0}$$

$M_0$ = molar mass of the repeat unit (for a homopolymer, end groups neglected). For a **copolymer** use the composition-weighted mean $\overline{M}_0=\sum f_jM_{0,j}$.

| Example | $M_0$ | $\overline{M}_n$ | $\overline{DP}_n$ |
|---|---|---|---|
| Polyethylene | 28 | 28 000 | 1000 |
| PET | 192 | 19 200 | 100 |
| Nylon 6,6 | 226 | 22 600 | 100 |

Note: for nylon 6,6 the repeat unit contains **two** monomer residues, so the number of monomer molecules used is $2\,\overline{DP}_n$. Hence one must state clearly whether DP counts repeat units or monomer units.

---

<a id="q4-7"></a>
## 4.7 Significance of molecular weight for polymer properties; why must it be controlled?

`🟠 HIGH` · 3/6 exams · 2021 · 2020 · 2019

![Strength and viscosity versus molar mass](../../assets/f21_properties_vs_molar_mass.svg)

*Figure 4.7: Strength levels off above a certain M; melt viscosity rises as M^3.4 above the critical entanglement mass.*

| Property | Effect of increasing M |
|---|---|
| Tensile strength, toughness, tenacity | increase, then reach a plateau (entanglement) |
| Tg | rises up to a limiting value (Flory–Fox) |
| Melt / solution viscosity | rises sharply (∝ M^3.4) → harder spinning |
| Solubility | falls |
| Fatigue / abrasion resistance | improves |

**Why control it?**

* Too **low** M → weak, brittle fibre, poor drawing.
* Too **high** M → melt too viscous, high spinning temperature, degradation, die swell.
* Uniform M (low PDI) → consistent spinning, fibre quality and dyeing.

**How:** monomer / initiator ratio, chain-transfer agents, temperature, reaction time / conversion, catalyst, stoichiometric balance and end-capping (step growth).

---

<a id="q4-8"></a>
## 4.8 Draw a molecular-weight distribution and mark Mn, Mw and other averages

`⚪ ONCE` · 1/6 exams · 2020

Use **Figure 4.1 (a)**: plot weight fraction $w(M)$ against $M$ and mark

$$\overline{M}_n<\overline{M}_v<\overline{M}_w<\overline{M}_z$$

For the sample drawn: $\overline{M}_n=40$, $\overline{M}_w\approx 57$, $\overline{M}_z\approx 82$ kg/mol, giving PDI ≈ 1.43. The peak (mode) lies to the left of $\overline{M}_w$ because the curve has a high-mass tail.

![MWD figure reused for 4.8](../../assets/f18_mwd_averages.svg)

> [!TIP]
> In the exam draw a skewed bell curve, label axes ("molar mass M", "weight fraction"), and put **Mn leftmost, then Mv, Mw, Mz**.

---

# Chapter 5: Polymerization Techniques

<a id="q5-1"></a>
## 5.1 Compare bulk and emulsion polymerization, including merits and demerits

`🟠 HIGH` · 4/6 exams · 2024 · 2022 · 2021 · 2020

![Bulk and emulsion polymerization](../../assets/f24_bulk_vs_emulsion.svg)

*Figure 5.1: Bulk (monomer + initiator only) vs emulsion (monomer droplets, micelles, water).*

**Emulsion polymerization (mechanism).** Monomer is dispersed in water by surfactant (micelles + large monomer droplets). A *water-soluble* initiator (persulfate) makes radicals in the water; they enter monomer-swollen **micelles**, where polymerization takes place. Droplets only act as monomer reservoirs; the product is a **latex**.

| Feature | Bulk | Emulsion |
|---|---|---|
| Medium | monomer + initiator | water + surfactant + monomer + water-soluble initiator |
| Heat removal | **difficult** (high viscosity, gel effect) | **easy** (water, low viscosity) |
| Rate and MW | MW and rate coupled | high rate **and** high MW simultaneously |
| Product | pure, transparent block | latex (needs coagulation / drying) |
| Contamination | very little | surfactant, initiator residue |
| Merits | simple, pure, cast shapes (PMMA sheet) | excellent control, fast, safe, latex used directly |
| Demerits | gel effect, local overheating, broad PDI | costly isolation, residues, wastewater |
| Uses | PMMA sheets, PS, LDPE | paints, adhesives, SBR, PVC paste, textile binders |

---

<a id="q5-2"></a>
## 5.2 Explain solid-phase and gas-phase polymerization techniques

`🟠 HIGH` · 3/6 exams · 2022 · 2021 · 2020
