Repository: itachi-re/butex-notes

# 📚 BUTEX Notes
> **Personal study notes for B.Sc. in Textile Engineering (Fabric Engineering Department)**  
> Maintained by **itachi_re** | Bangladesh University of Textiles (BUTEX)

---

## 📖 About This Repository

This repository contains comprehensive course notes from my journey through the **Fabric Engineering Department** at BUTEX. The notes are written in Markdown with LaTeX support for mathematical expressions, making them easy to version control, share, and export to various formats.

### 🎯 Key Features

- 📝 **Structured Markdown Notes** - Clean, readable format with proper hierarchy
- 🧮 **LaTeX Math Support** - Full equation and formula rendering
- 📊 **Version Controlled** - Track changes and improvements over time
- 📄 **PDF Export Ready** - Automated scripts to convert notes to PDF
- 🏷️ **Tagged & Organized** - Easy navigation with course codes and topics
- 🔍 **Searchable** - Quick find using Git search or GitHub search features
- 🖼️ **Diagram Library** - 1,128 hand-built SVG/PNG figures (1,031 shared in `assets/` + a 97-diagram CHEM-103 reaction/mechanism library)
- 🎯 **Exam-Prep Ready** - Solved question banks (2011–2025, chapter-wise for CHEM-103 and PHY-103), class-test (CT) prep sets, viva question sets, and quick-revision guides for most courses
- 📋 **Changelog Tracked** - Every notable update logged in [CHANGELOG.md](CHANGELOG.md)

---

## 🗂️ Course Index

### 🔬 Core Sciences & Mathematics

| Course Code | Course Title | Status | Topics Covered | Quick Links |
| :--- | :--- | :---: | :--- | :--- |
| **[CHEM-101](https://github.com/itachi-re/butex-notes/tree/master/CHEM-101)** | Chemistry - I | 🟢 Active | Periodicity, Bonding, Acids/Bases, Equilibrium, Kinetics, Colloids, Photochemistry | [📑 Topics](#chemistry-101-topics) |
| **[CHEM-103](https://github.com/itachi-re/butex-notes/tree/master/CHEM-103)** | Chemistry - II (Organic Chemistry) | 🟢 Active | Inductive/Electromeric/Mesomeric Effects, Carbonium Ions, Carbanions, SN1/SN2/E1/E2, Addition Reactions, Organometallics (Grignard, Organozinc, TEL), Alcohols, Phenols, Carboxylic Acid Derivatives; exam prep for Amines, Carbohydrates, Amino Acids/Proteins & Dyes; Chemistry-II lab-final model answers (odd/even ID sets); chapter-wise previous-year solves 2015–2023 + Chemistry-II 2025 paper with full solutions; 97-diagram visual asset library | [📑 Topics](#chem-103-topics) |
| **[CHEM-104](https://github.com/itachi-re/butex-notes/tree/master/CHEM-104)** | Chemistry - II (Practical) | 🟡 In Progress | Identification of Organic Compounds (23 compounds: Alcohols, Acids, Aldehydes, Ketones, Phenols, Amines, Amides), Amino Acids & Proteins, Colours/Dyes & Pigments, Lab write-ups (alcohol & acid identification tests, KMnO₄ standardization, ferrous iron & washing soda estimations — 13 files), Titrations (⚪ Pending) | [📑 Topics](#chem-104-topics) |
| **[PHY-101](https://github.com/itachi-re/butex-notes/tree/master/PHY-101)** | Physics - I | 🟢 Active | Elasticity, Fluid Mechanics, Interference, Dynamics, Surface Tension, Viscosity, Diffraction, Polarization | [📑 Topics](#physics-101-topics) |
| **[PHY-103](https://github.com/itachi-re/butex-notes/tree/master/PHY-103)** | Physics - II | 🟢 Active | Electricity (Coulomb's Law → Parallel Resonance, 14/14 topics), Kinetic Theory of Gases (13/13 topics), Magnetism (Induction → LC-SHM Analogy, 13/13 topics), Thermodynamics (System → Maxwell's Relations, 19/19 topics), Entropy (9 topics), Modern Physics (Radiation → de Broglie Wave, 12 topics), PHY-104 Lab Notes (6 experiments), Solved Question Bank 2017–2023 (split into 14 parts), chapter-wise solved banks 2015–2023 (Electricity, Magnetism, Thermodynamics, Entropy, Kinetic Theory, Modern Physics), CT prep, Class Test 2 solved papers | [📑 Topics](#phy-103-topics) |

### 🧬 Materials & Polymer Science

| Course Code | Course Title | Status | Topics Covered | Quick Links |
| :--- | :--- | :---: | :--- | :--- |
| **[IPE-101](https://github.com/itachi-re/butex-notes/tree/master/IPE-101)** ✨ New | Industrial & Production Engineering (Materials Science) | 🟢 Active | Properties of Materials, Processing, Material Selection, Atomic/Molecular/Crystalline Structures, Elastic-Plastic Behavior, Phase Diagrams, Heat Treatment of Steel (exam guides), IPE-102 Practical Lab (7 experiments + final Lathe/Shaper/Grinding report), IPE-102 Viva Revision | [📑 Topics](#ipe-101-topics) |
| **[WPE-101](https://github.com/itachi-re/butex-notes/tree/master/WPE-101)** | Polymer Science and Engineering | 🟢 Active | Fundamentals & History, Classification, Raw Materials, Synthesis (Addition/Condensation), Fibre-Forming Polymers, CT-2 Exam Prep (Set A/B solutions), solved exam questions with diagrams | [📑 Topics](#wpe-101-topics) |

# Syntax: ./scripts/new_note.sh [COURSE_CODE] [FILE_NAME]
./scripts/new_note.sh YE-201 02_fiber_length_testing

File: YE-101/01_natural_fibres.md
# Natural Textile Fibres (YE-101)
## Complete Study Guide

---

## 1. Introduction to Textile Fibres

### 1.1 Fundamental Definitions

**Textile**: A comprehensive term encompassing all fibres, yarns, and fabrics used in the creation of cloth and related materials.

**Textile Fibre**: A fundamental unit of matter characterized by sufficient length, strength, and flexibility that enables it to be processed and spun into yarn for fabric production.

### 1.2 Classification of Textile Fibres

Textile fibres are broadly categorized into two main groups:

**A. Natural Fibres** (derived from natural sources)
- **Plant-based (Cellulosic)**
  - Seed fibres: Cotton, Kapok
  - Bast fibres: Jute, Flax, Hemp, Ramie
  - Leaf fibres: Sisal, Pineapple
  - Fruit fibres: Coir (coconut)
  
- **Animal-based (Protein)**
  - Hair fibres: Wool, Mohair, Cashmere, Alpaca
  - Secretion fibres: Silk (from silkworms)
  
- **Mineral-based**
  - Asbestos

**B. Man-made/Synthetic Fibres**
- Regenerated: Rayon, Modal, Lyocell
- Synthetic: Polyester, Nylon, Acrylic, Spandex

### 1.3 Historical Background

The use of textile fibres dates back to ancient civilizations:
- **Cotton**: Cultivated in the Indus Valley (5000 BCE)
- **Flax**: Used in ancient Egypt for linen mummy wrappings (3000 BCE)
- **Wool**: Domesticated sheep provided fibres (10,000 BCE)
- **Silk**: Discovered in China during the Neolithic period (3500 BCE)
- **Industrial Revolution**: Mechanization transformed textile production (18th-19th century)
- **20th Century**: Development of synthetic fibres revolutionized the industry

### 1.4 Properties of an Ideal Textile Fibre

For a material to function effectively as a textile fibre, it must possess:

1. **High Length-to-Width Ratio**: Minimum ratio of 1000:1 for adequate yarn formation
2. **Adequate Strength**: Sufficient tenacity to withstand processing and end-use stresses
3. **Flexibility**: Ability to bend without breaking, essential for fabric drape and handle
4. **Cohesiveness**: Capacity for fibres to cling together during spinning
5. **Uniformity**: Consistency in diameter and properties along the fibre length
6. **Elasticity**: Ability to recover from deformation
7. **Durability**: Resistance to wear, chemical action, and environmental conditions

### 1.5 Standard Structure of Textile Fibres

Most natural fibres exhibit a hierarchical structure:

**Cellulosic Fibres (Plant-based)**:
- Primary cell wall (outer protective layer)
- Secondary cell wall (main structural component with cellulose microfibrils)
- Lumen (central hollow channel in some fibres)

**Protein Fibres (Animal-based)**:
- Cuticle/Scales (outer protective layer)
- Cortex (main body containing protein chains)
- Medulla (inner core, present in some fibres)

### 1.6 Types of Bonding in Fibres

**Cellulosic Fibres**:
- **Primary bonds**: Covalent bonds within cellulose polymer chains
- **Secondary bonds**: Hydrogen bonds between hydroxyl groups of adjacent cellulose chains
- Van der Waals forces providing additional cohesion

**Protein Fibres**:
- **Peptide bonds**: Primary covalent bonds linking amino acids
- **Disulfide bonds**: Strong covalent cross-links (especially in keratin)
- **Hydrogen bonds**: Between peptide chains
- **Salt bridges**: Ionic interactions between charged amino acid groups

### 1.7 Global Production and Consumption

**World Textile Fibre Production** (approximate recent trends):
- Total global production: ~110 million metric tons annually
- **Synthetic fibres**: ~65% (polyester dominates at ~55% of total)
- **Cotton**: ~25%
- **Other natural fibres**: ~6%
- **Cellulosic man-made fibres**: ~4%

**Major Producing Regions**:
- Asia: 70% (China, India leading)
- Americas: 12%
- Europe: 8%
- Others: 10%

---

## 2. Study of Cellulosic Fibres

### 2.1 COTTON (Gossypium species)

#### 2.1.1 Agriculture and Cultivation

**Climate Requirements**:
- Temperature: 21-30°C (optimum)
- Rainfall: 50-100 cm annually
- Soil: Well-drained, slightly acidic to neutral (pH 6-7.5)
- Frost-free period: Minimum 180-200 days

**Growth Cycle**:
1. **Germination**: 5-10 days after planting
2. **Seedling stage**: 25-30 days (establishment)
3. **Vegetative growth**: 30-40 days (leaf and branch development)
4. **Flowering**: 50-60 days after planting
5. **Boll development**: 50-80 days (after flowering)
6. **Maturation**: 150-180 days (total crop cycle)

**Harvesting Methods**:
- **Manual picking**: Labor-intensive, selective harvesting of mature bolls
- **Mechanical harvesting**: Spindle pickers or stripper harvesters for large-scale operations

#### 2.1.2 Geographical Distribution

**Major Cotton-Producing Countries**:
1. **India**: 26% of world production
2. **China**: 23%
3. **United States**: 18%
4. **Brazil**: 7%
5. **Pakistan**: 6%
6. Others: Australia, Uzbekistan, Turkey

**Cotton Species by Region**:
- *Gossypium hirsutum* (Upland cotton): 90% of world production, Americas
- *Gossypium barbadense* (Extra-long staple): 5%, Egypt, Peru, USA
- *Gossypium arboreum* (Tree cotton): Asia, Africa
- *Gossypium herbaceum* (Levant cotton): Asia, Africa

#### 2.1.3 Processing

**Ginning**:
- **Purpose**: Separation of cotton lint from seeds
- **Saw gin**: Used for upland cotton (high-speed rotating saws)
- **Roller gin**: Used for long-staple cotton (gentler process)
- **Yield**: Approximately 33-40% lint, 55-60% seed, 5-10% waste

**Grading and Classification**:
Parameters for cotton quality assessment:
1. **Staple length**: 
   - Short: <22 mm
   - Medium: 22-28 mm
   - Long: 28-35 mm
   - Extra-long: >35 mm
2. **Grade**: Color, leaf content, preparation
3. **Micronaire**: Fibre fineness and maturity (3.5-4.9 ideal)
4. **Strength**: Breaking tenacity in g/tex
5. **Uniformity**: Length variation coefficient

#### 2.1.4 Structure

**Physical and Morphological Structure**:

Cotton fibre is a single elongated cell composed of:
- **Primary wall**: Thin outer layer with wax and pectin
- **Secondary wall**: Main component (90-95% of fibre)
  - S1 layer: Outer secondary wall
  - S2 layer: Middle (thickest layer with cellulose fibrils)
  - S3 layer: Inner tertiary wall
- **Lumen**: Central hollow channel

**Microscopic Characteristics**:

*Longitudinal View*:
- Ribbon-like, flat, and twisted appearance
- **Convolutions**: Natural spirals or twists (50-100 per cm)
- Reverse twisting along length
- Appearance varies with maturity

*Cross-sectional View*:
- **Kidney bean or collapsed tube shape**
- Oval to circular when immature
- Lumen visible in center (larger in immature fibres)
- Cell wall thickness varies with maturity

#### 2.1.5 Chemical Composition

**Components** (by weight):
- **Cellulose**: 88-96% (pure cotton ~94%)
- **Water**: 6-8%
- **Waxes and fats**: 0.4-1.2%
- **Proteins**: 1.0-1.9%
- **Pectins**: 0.4-1.2%
- **Mineral matter (ash)**: 0.7-1.6%
- **Other substances**: 0.5-1.0%

**Molecular Structure**:
- **Polymer**: Cellulose (β-1,4-glucan)
- **Monomer**: β-D-glucose units
- **Polymerization degree**: 5,000-15,000 glucose units
- **Molecular formula**: (C₆H₁₀O₅)ₙ
- **Structure**: Linear polymer with hydrogen bonding between chains

#### 2.1.6 Properties

**Physical Properties**:
- **Color**: White, cream, or light brown (depending on variety)
- **Luster**: Low to moderate
- **Density**: 1.52 g/cm³
- **Tenacity**: 3-5 g/den (dry), 3-6 g/den (wet)
- **Breaking elongation**: 7-8%
- **Elastic recovery**: Poor (75% at 2% extension)
- **Moisture regain**: 8.5% (standard)
- **Resilience**: Low (wrinkles easily)

**Chemical Properties**:
- **Effect of acids**: Degraded by concentrated acids; resistant to dilute acids
- **Effect of alkalis**: Resistant to alkalis (can be mercerized)
- **Effect of oxidizing agents**: Weakened by bleaching agents
- **Effect of sunlight**: Gradual loss of strength with prolonged exposure
- **Dyeability**: Excellent (direct, reactive, vat dyes)
- **Thermal properties**: Decomposes at 150°C, burns readily

**Biological Properties**:
- Susceptible to mildew and rot in moist conditions
- Attacked by silverfish and carpet beetles

#### 2.1.7 Applications

**Major End Uses**:
- **Apparel**: T-shirts, shirts, dresses, jeans, undergarments
- **Home textiles**: Bed sheets, towels, curtains, upholstery
- **Industrial textiles**: Canvas, tarpaulins, tents
- **Medical textiles**: Surgical dressings, bandages
- **Non-woven products**: Cotton balls, swabs, filters

---

### 2.2 BAST FIBRES

#### 2.2.1 JUTE (Corchorus species)

##### Agriculture and Cultivation

**Climate Requirements**:
- Temperature: 24-35°C (warm, humid climate)
- Rainfall: 150-250 cm annually
- Soil: Fertile, loamy, well-drained alluvial soil
- Altitude: Low-lying areas, flood plains

**Growth Cycle**:
- **Sowing**: April-May
- **Vegetative growth**: 60-80 days
- **Flowering**: 90-100 days
- **Harvesting**: 120-150 days (when flowers appear)

**Harvesting Process**:
- Plants cut at ground level when flowering begins
- Tied in bundles and placed in water for retting

**Geographical Distribution**:
- **India**: 50-55% of world production (West Bengal, Bihar, Assam)
- **Bangladesh**: 35-40%
- **China**: 5%
- **Others**: Nepal, Myanmar, Thailand

##### Processing

**Retting Process**:
- **Purpose**: Separation of jute fibres from stem
- **Water retting**: Submerging bundles in slow-moving water (15-20 days)
- **Microbial action**: Breaks down pectin and binds tissues
- **Stripping**: Manual extraction of fibres from retted stems

**Grading and Classification**:

Quality parameters:
1. **Color**: Golden to brown (lighter preferred)
2. **Luster**: Silky appearance desirable
3. **Strength**: Assessed by hand testing
4. **Length**: 1.5-4 meters
5. **Fineness**: Fibre diameter variation

**Common Defects**:
- Over-retting: Weakens fibres
- Under-retting: Difficult fibre separation
- Root ends: Coarse, low-quality fibres
- Discoloration: From improper processing

##### Structure

**Physical and Morphological Structure**:

Jute is a bast fibre from the stem of the plant:
- **Elementary fibre**: Single cell, 1-6 mm long
- **Technical fibre**: Bundle of 10-20 elementary fibres (1-4 m long)
- Fibres held together by pectin and lignin

**Layers**:
- **Primary wall**: Thin outer layer
- **Secondary wall**: Three layers (S1, S2, S3)
  - S2 contains cellulose microfibrils in spiral orientation
- **Lumen**: Central cavity

**Microscopic Characteristics**:

*Longitudinal View*:
- Multi-cellular structure
- Polygonal joints or nodes
- Striations visible
- Non-uniform diameter

*Cross-sectional View*:
- Polygonal shape (5-6 sided)
- Thick cell walls
- Small, distinct lumen
- Fibres packed in bundles

##### Chemical Composition

**Components** (by weight):
- **Cellulose**: 60-63%
- **Hemicellulose**: 20-22%
- **Lignin**: 12-15% (gives stiffness)
- **Pectin**: 0.2-0.5%
- **Waxes and fats**: 0.4-1.0%
- **Water-soluble matter**: 1.0-2.0%
- **Moisture**: 10-12%

##### Properties

**Physical Properties**:
- **Color**: Golden brown (hence "golden fibre")
- **Luster**: Moderate to high (silky)
- **Density**: 1.45-1.50 g/cm³
- **Tenacity**: 3-5 g/den (dry), decreases when wet
- **Breaking elongation**: 1.5-2.0%
- **Moisture regain**: 13.75%
- **Resilience**: Very low

**Chemical Properties**:
- **Effect of acids**: Damaged by acids
- **Effect of alkalis**: More resistant than to acids
- **Effect of sunlight**: Degrades rapidly (lignin breakdown)
- **Dyeability**: Limited (due to lignin content)
- **Thermal properties**: Decomposes at ~200°C

##### Up-gradation Process of Jute

**Modern Processing Techniques**:
1. **Chemical treatment**: Removes lignin, improves softness
2. **Enzyme treatment**: Biotechnological retting for uniform quality
3. **Blending**: With cotton or synthetic fibres for improved properties
4. **Softening treatments**: Using oils and chemicals
5. **Diversification**: Production of fine yarns for apparel

##### Applications

**Traditional Uses**:
- Gunny bags and sacks
- Hessian cloth
- Rope and twine
- Carpet backing
- Packaging materials

**Modern Applications**:
- Geotextiles (soil erosion control)
- Composite materials (automotive panels)
- Decorative fabrics
- Shopping bags (eco-friendly alternative)
- Pulp and paper production

---

#### 2.2.2 FLAX (Linum usitatissimum)

##### Agriculture and Cultivation

**Climate Requirements**:
- Temperature: 15-20°C (cool, temperate climate)
- Rainfall: 50-75 cm
- Soil: Deep, well-drained loamy soil
- Growing season: 100-120 days

**Growth Cycle**:
- **Sowing**: March-April
- **Flowering**: 60-70 days
- **Harvesting**: 90-100 days (for fibre), 120-140 days (for seed)

**Harvesting Process**:
- **Pulling**: Plants pulled by roots (not cut) to preserve full fibre length
- **Rippling**: Seeds removed by passing through combs
- **Retting**: Similar to jute (water or dew retting)
- **Breaking and scutching**: Mechanical separation of fibres

**Geographical Distribution**:
- **France**: Major producer of high-quality flax
- **Belgium**: Renowned for finest linen
- **Netherlands**: Significant production
- **Russia and China**: Large-scale production
- **Belarus, Ukraine**: Growing producers

##### Processing

**Retting Methods**:
1. **Dew retting**: Spread on grass for 2-3 weeks (fungal action)
2. **Water retting**: Submerged in water (4-5 days)
3. **Chemical retting**: Using enzymes or chemicals (rapid)

**Grading and Classification**:
- **Line flax**: Long fibres (40-90 cm) for fine linen
- **Tow flax**: Short fibres (<40 cm) for coarse products

**Defects**:
- Over-retting: Weakened fibres
- Under-retting: Difficult processing
- Bacterial damage during retting
- Weather damage to standing crops

##### Structure

**Physical and Morphological Structure**:

Flax is a bast fibre similar to jute but finer:
- **Elementary fibre**: 10-65 mm long, 12-16 μm diameter
- **Technical fibre**: Bundles 60-90 cm long
- **Structure**: Primary and secondary walls with lumen

**Microscopic Characteristics**:

*Longitudinal View*:
- Smooth, cylindrical appearance
- **Cross-markings** or nodes at intervals
- Pointed or rounded ends
- More uniform than jute

*Cross-sectional View*:
- Polygonal shape (5-7 sided)
- Thick cell wall
- Small distinct lumen in center
- More regular than jute

##### Chemical Composition

**Components** (by weight):
- **Cellulose**: 70-75% (higher than jute)
- **Hemicellulose**: 16-18%
- **Lignin**: 2-3% (much lower than jute)
- **Pectin**: 2-3%
- **Waxes and fats**: 1.5-2.0%
- **Water-soluble matter**: 3-4%
- **Moisture**: 8-12%

##### Properties

**Physical Properties**:
- **Color**: Light cream to dark tan
- **Luster**: High (natural silky sheen)
- **Density**: 1.50 g/cm³
- **Tenacity**: 5-6 g/den (dry), 6-8 g/den (wet, increases!)
- **Breaking elongation**: 2.5-3.5%
- **Moisture regain**: 12%
- **Resilience**: Low to moderate

**Chemical Properties**:
- **Effect of acids**: Similar to cotton
- **Effect of alkalis**: Good resistance
- **Effect of sunlight**: Better than jute (low lignin)
- **Dyeability**: Good with appropriate dyes
- **Thermal properties**: Similar to cotton

##### Cottonized Flax

**Process**:
- Chemical and mechanical treatment to separate elementary fibres
- Converts tow flax into cotton-like staple
- **Length**: Cut to cotton staple length (25-40 mm)
- **Result**: Softer, more flexible fibre

**Advantages**:
- Can be processed on cotton machinery
- Blends well with cotton
- More economical use of short flax fibres

**Applications**:
- Blended yarns for apparel
- Home textiles
- Non-woven products

##### Applications

**Traditional Uses**:
- Fine linen fabric for apparel
- Bed linens and table linens
- Handkerchiefs
- Canvas for painting

**Modern Applications**:
- High-quality apparel (shirts, dresses, suits)
- Home textiles (upholstery, curtains)
- Industrial textiles (fire hoses, tarpaulins)
- Composite materials (automotive, aerospace)
- Paper production (currency, specialty papers)

---

## 3. Study of Protein Fibres

### 3.1 WOOL (from sheep and other animals)

#### 3.1.1 Production

##### Growth Cycle

**Wool Growth Process**:
- Wool grows continuously from follicles in sheep's skin
- **Growth rate**: 2.5-7.5 cm per month (varies by breed)
- **Annual yield**: 2-10 kg per sheep
- **Factors affecting growth**: Nutrition, climate, breed, health

**Fleece Development**:
- Primary follicles: Produce coarser outer coat fibres
- Secondary follicles: Produce fine undercoat fibres
- Ratio determines wool quality

##### Geographical Distribution

**Major Wool-Producing Countries**:
1. **Australia**: 25% of world production (Merino wool)
2. **China**: 18%
3. **New Zealand**: 11%
4. **Iran**: 5%
5. **United Kingdom**: 5%
6. **Others**: Argentina, South Africa, Uruguay, Russia

**Breed Distribution**:
- **Merino**: Australia, South Africa (finest wool)
- **Corriedale**: New Zealand, Australia
- **Lincoln**: UK (long, lustrous wool)
- **Romney**: New Zealand
- **Rambouillet**: USA, France

##### Shearing

**Process**:
- Annual or semi-annual removal of fleece
- **Methods**: Hand shearing (manual) or machine shearing
- **Timing**: Spring (before hot weather)
- **Yield**: Complete fleece removed in one piece

##### Classing and Sorting

**Classing**: Initial grading of entire fleece
- Quality assessment
- Grouping similar fleeces

**Sorting**: Detailed separation of fleece into quality lots
- Different body parts yield different quality wool
- Shoulders and sides: Best quality
- Belly and legs: Lower quality

**Quality Parameters**:
1. **Fineness**: Fibre diameter (measured in microns)
   - Superfine: <18.5 μm
   - Fine: 18.6-20.5 μm
   - Medium: 20.6-24.5 μm
   - Strong: >24.5 μm
2. **Staple length**: 5-15 cm (varies by breed)
3. **Crimp**: Waviness (more crimp = finer wool)
4. **Color**: White preferred
5. **Contamination**: Presence of vegetable matter

#### 3.1.2 Types of Animal Hair Fibres

**Specialty Hair Fibres**:

1. **Mohair** (from Angora goats)
   - Very fine, lustrous
   - Length: 10-15 cm
   - Production: Turkey, South Africa, USA

2. **Cashmere** (from Cashmere goats)
   - Extremely fine (14-19 μm)
   - Soft, luxurious
   - Production: China, Mongolia, Iran

3. **Alpaca** (from alpacas)
   - Fine, soft, no crimp
   - Length: 10-30 cm
   - Production: Peru, Bolivia

4. **Angora** (from Angora rabbits)
   - Very fine, fluffy
   - Length: 5-8 cm
   - Production: China, France

5. **Camel hair** (from Bactrian camels)
   - Soft undercoat
   - Length: 2.5-12.5 cm
   - Production: Mongolia, China

6. **Vicuña** (wild South American camelid)
   - Finest, most expensive (12-13 μm)
   - Protected species, limited harvesting

#### 3.1.3 Structure

##### Physical and Morphological Structure

**Three-Layer Structure**:

1. **Cuticle (Outer Layer)**:
   - Thin, flat, overlapping scales
   - Protective function
   - Creates friction (important for felting)
   - **Scale height**: 0.5-1.0 μm
   - **Scale frequency**: 700-1000 scales/mm

2. **Cortex (Main Body)**:
   - 90% of fibre mass
   - Contains cortical cells
   - **Ortho-cortex**: Lower sulfur content
   - **Para-cortex**: Higher sulfur content
   - Bilateral structure creates crimp
   - Contains pigment granules (melanin)

3. **Medulla (Core)**:
   - Central hollow channel (present in coarser fibres)
   - Absent or fragmentary in fine wool
   - Air-filled cells (provide insulation)

##### Microscopic Characteristics

*Longitudinal View*:
- Overlapping scales clearly visible
- Scales point toward tip of fibre
- Serrated, rough surface
- Crimp or waviness visible

*Cross-sectional View*:
- Circular to elliptical shape
- Cuticle: Thin outer ring
- Cortex: Main body (bilateral structure)
- Medulla: Central core (if present)
- Finer fibres: More circular, no medulla

#### 3.1.4 Chemical Composition

**Protein Structure**:
- **Main component**: Keratin protein (α-keratin)
- **Amino acid composition**:
  - Cystine: 11-17% (forms disulfide bonds)
  - Glutamic acid: 11-15%
  - Serine: 10-12%
  - Aspartic acid: 6-7%
  - Leucine, Arginine, Threonine: 5-8% each
  - Others: Various amino acids

**Overall Composition** (by weight):
- **Protein**: 95-97%
- **Lipids**: 1-2% (wool grease, lanolin)
- **Mineral matter**: 0.5-1.0%
- **Moisture**: 10-16%

**Molecular Structure and Bonds**:

1. **Peptide bonds**: Primary covalent bonds linking amino acids
2. **Disulfide bonds**: S-S covalent cross-links between cysteine residues (20% of bonds)
3. **Hydrogen bonds**: Between peptide chains (35% of bonds)
4. **Salt bridges**: Ionic interactions (25% of bonds)
5. **Van der Waals forces**: Weak interactions (20% of bonds)

**Protein Chain Organization**:
- **α-helix**: Coiled structure of keratin chains
- **Crystalline regions**: Ordered structure
- **Amorphous regions**: Disordered structure

#### 3.1.5 Properties

**Physical Properties**:
- **Color**: White, cream, brown, black (depending on breed)
- **Luster**: Moderate to high (depends on scale structure)
- **Density**: 1.31 g/cm³
- **Tenacity**: 1-2 g/den (weaker than cotton)
- **Breaking elongation**: 25-35% (highly elastic)
- **Elastic recovery**: Excellent (99% at 2% extension)
- **Moisture regain**: 16% (standard), can absorb up to 30%
- **Resilience**: Excellent (resists wrinkling)
- **Crimp**: 5-30 crimps per inch (provides bulk, elasticity)

**Chemical Properties**:
- **Effect of acids**: Damaged by strong acids; resistant to weak acids
- **Effect of alkalis**: Very sensitive (protein degradation)
- **Effect of oxidizing agents**: Weakened (bleaching must be mild)
- **Effect of reducing agents**: Breaks disulfide bonds
- **Dyeability**: Excellent (acid, metal complex, reactive dyes)
- **Thermal properties**: Scorches at 130°C, decomposes at higher temperatures
- **Felting**: Scales cause fibres to interlock when subjected to moisture, heat, and agitation

**Biological Properties**:
- **Moth larvae**: Major problem (larvae eat keratin)
- **Carpet beetles**: Also attack wool
- **Mildew**: Resistant (protein not ideal substrate)

#### 3.1.6 Applications

**Apparel**:
- Suits, coats, jackets
- Sweaters and knitwear
- Blankets and shawls
- Socks and undergarments (Merino wool)
- Athletic wear (moisture management)

**Home Textiles**:
- Carpets and rugs
- Upholstery
- Blankets and throws
- Curtains and drapes

**Industrial and Technical**:
- Felt products (industrial, craft)
- Insulation (acoustic, thermal)
- Protective clothing
- Filtration media
- Geotextiles

---

### 3.2 SILK (from silkworms)

#### 3.2.1 Production

##### Sericulture (Silk Farming)

**Silkworm Life Cycle**:

1. **Egg Stage**: 10-14 days
   - Laid by silk moth (*Bombyx mori*)
   - Hibernation possible (controlled temperature)

2. **Larva (Caterpillar) Stage**: 25-28 days
   - Hatches as small caterpillar
   - Feeds exclusively on mulberry leaves
   - Molts 4 times (5 instars)
   - Grows to 7-8 cm length
   - Increases weight 10,000 times

3. **Cocoon Formation**: 3-4 days
   - Mature larva spins cocoon
   - Secretes silk from spinneret glands
   - **Single continuous filament**: 600-900 meters long
   - Figure-8 motion while spinning
   - Cocoon protects pupa

4. **Pupa Stage**: 10-12 days
   - Metamorphosis inside cocoon
   - Transformation to moth

5. **Moth Stage**: 5-7 days
   - Emerges from cocoon (breaks filament)
   - Mates and lays eggs
   - Does not eat (no functional mouthparts)
   - Dies after reproduction

**Cocoon Harvesting**:
- Cocoons collected before moth emerges (to preserve continuous filament)
- **Stifling**: Heating cocoons to kill pupae (steam or hot air)
- Prevents filament breakage

##### Methods of Production

**Types of Silk**:

1. **Cultivated Silk (Mulberry Silk)**:
   - From domesticated *Bombyx mori*
   - Fed mulberry leaves
   - **Quality**: Finest, most lustrous
   - **Production**: 95% of world silk

2. **Wild Silk (Tussah/Tasar)**:
   - From wild silkworms (*Antheraea* species)
   - Feed on oak, arjun trees
   - **Quality**: Coarser, less lustrous
   - **Color**: Natural golden-brown
   - **Production**: India, China

3. **Eri Silk**:
   - From *Samia ricini* (castor silkworm)
   - Non-continuous filament (spun yarn)
   - Degumming not required

4. **Muga Silk**:
   - From *Antheraea assamensis*
   - Golden-yellow color
   - **Production**: Exclusive to Assam, India

**Silk Reeling Process**:

1. **Sorting**: Grade cocoons by quality
2. **Cooking**: Soften sericin gum in hot water
3. **Reeling**: Unwinding filaments from several cocoons together
4. **Twisting**: Combining 4-8 filaments to form raw silk thread
5. **Winding**: On reels for further processing

##### Geographical Distribution

**Major Silk-Producing Countries**:
1. **China**: 75% of world production
2. **India**: 15%
3. **Uzbekistan**: 3%
4. **Thailand**: 2%
5. **Brazil**: 1%
6. **Others**: Vietnam, Iran, North Korea

**Historical Context**:
- **Ancient China**: Originated 5000 years ago
- **Silk Road**: Trade route from China to Europe (2nd century BCE)
- Sericulture spread to India, Japan, Europe over centuries

#### 3.2.2 Structure

##### Physical and Morphological Structure

**Composition of Silk Filament**:

1. **Fibroin** (Core):
   - Two protein filaments (brins)
   - 70-80% of silk weight
   - Structural protein
   - Triangular cross-section

2. **Sericin** (Coating):
   - Gum-like protein binding fibroin
   - 20-30% of silk weight
   - Water-soluble
   - Removed during degumming

**Filament Characteristics**:
- **Length**: 600-1500 meters (continuous filament)
- **Diameter**: 10-13 μm
- **Denier**: 2.5-3.5 (very fine)
- Smooth surface (minimal scales)

##### Microscopic Characteristics

*Longitudinal View*:
- Smooth, rod-like appearance
- No convolutions or twists
- Transparent to translucent
- May show striations from sericin
- Very uniform diameter

*Cross-sectional View*:
- **Triangular shape** (characteristic of mulberry silk)
- Two fibroin filaments side by side
- Sericin coating (before degumming)
- Wild silks: More irregular, flattened

#### 3.2.3 Chemical Composition

**Protein Structure**:

**Fibroin**:
- **Main amino acids**:
  - Glycine: 43-45% (smallest amino acid)
  - Alanine: 29-30%
  - Serine: 12-13%
  - Tyrosine: 10-11%
  - Others: 5-6%
- **Structure**: β-pleated sheet (antiparallel chains)
- **Crystallinity**: 60-65% (highly ordered)

**Sericin**:
- Serine-rich protein (30%)
- Glycine, Alanine, Threonine
- Amorphous structure
- Water-soluble

**Overall Composition** (by weight):
- **Protein**: 97-98%
- **Wax and fats**: 0.4-0.8%
- **Mineral matter**: 0.7%
- **Moisture**: 11% (standard regain)

**Molecular Bonds**:
1. **Peptide bonds**: Primary structure
2. **Hydrogen bonds**: Between β-sheets (85% of bonds)
3. **Van der Waals forces**: Between chains
4. **Note**: No disulfide bonds (low cystine content <0.2%)

#### 3.2.4 Properties

**Physical Properties**:
- **Color**: White to cream (mulberry), golden-brown (wild)
- **Luster**: Exceptional (prismatic effect from triangular cross-section)
- **Density**: 1.25-1.34 g/cm³
- **Tenacity**: 3-5 g/den (dry), 2-4 g/den (wet, decreases 15-20%)
- **Breaking elongation**: 20-25%
- **Elastic recovery**: Good (92% at 2% extension)
- **Moisture regain**: 11% (absorbs moisture well)
- **Resilience**: Good (moderate wrinkling)
- **Drape**: Excellent (soft, supple hand)

**Chemical Properties**:
- **Effect of acids**: Damaged by strong acids; resistant to weak acids
- **Effect of alkalis**: Severely damaged (protein degradation)
- **Effect of oxidizing agents**: Weakened, yellowing may occur
- **Effect of sunlight**: Degrades (turns yellow, loses strength)
- **Dyeability**: Excellent (acid, metal complex, reactive dyes)
- **Thermal properties**: Begins to decompose at 140-170°C
- **Weighted silk**: Can be treated with metallic salts for body

**Biological Properties**:
- Resistant to moths and carpet beetles (low keratin content)
- Can be damaged by mildew in damp conditions
- Perspiration can weaken and stain silk

#### 3.2.5 Applications

**Luxury Apparel**:
- Evening wear, dresses, gowns
- Shirts, blouses, ties, scarves
- Lingerie and intimate apparel
- Bridal wear
- Linings for high-end garments

**Home Textiles**:
- Bed linens (luxury sheets, pillowcases)
- Draperies and curtains
- Upholstery fabrics
- Decorative throws

**Industrial and Technical**:
- Parachutes (historical)
- Surgical sutures (biocompatible)
- Bicycle tire casings
- Insulation (electrical)
- Artificial arteries and medical implants
- Cosmetics (silk powder)

**Crafts and Artwork**:
- Embroidery and tapestries
- Painting canvas
- Calligraphy scrolls
- Traditional garments (saris, kimonos)

---

### 3.3 COMPARISON: Wool, Silk, and Hair Fibres

#### 3.3.1 Distinct Differences

**Source and Origin**:
- **Wool**: Fleece from sheep and related animals (outer coat)
- **Hair**: Protective coat from various animals (camel, goat, rabbit)
- **Silk**: Secretion from silkworm larvae (insect origin)

**Physical Structure**:

| Property | Wool | Hair | Silk |
|----------|------|------|------|
| **Cross-section** | Circular to oval | Varies (circular to flat) | Triangular |
| **Surface** | Overlapping scales | Scales (varies) | Smooth (no scales) |
| **Medulla** | Present in coarse fibres | Often present | Absent |
| **Crimp** | Natural crimp | Limited or absent | None |
| **Length** | Staple (5-15 cm) | Varies (2-30 cm) | Continuous filament |

**Chemical Composition**:
- **Wool**: α-keratin with high cystine (11-17%)
- **Hair**: α-keratin (cystine varies by animal)
- **Silk**: Fibroin (β-protein), low cystine (<0.2%)

**Molecular Structure**:
- **Wool/Hair**: α-helix with disulfide cross-links
- **Silk**: β-pleated sheet (no disulfide bonds)

**Physical Properties**:

| Property | Wool | Hair | Silk |
|----------|------|------|------|
| **Luster** | Moderate | Varies | Very high |
| **Strength** | 1-2 g/den | 1-3 g/den | 3-5 g/den |
| **Elongation** | 25-35% | 20-40% | 20-25% |
| **Elasticity** | Excellent | Good to excellent | Good |
| **Moisture regain** | 16% | 12-15% | 11% |
| **Density** | 1.31 g/cm³ | 1.28-1.32 g/cm³ | 1.25 g/cm³ |

**Chemical Reactivity**:
- **All protein fibres**: Damaged by alkalis, resistant to weak acids
- **Wool/Hair**: Attacked by moths (keratin)
- **Silk**: More resistant to insects, affected by sunlight

**Felting Behavior**:
- **Wool**: Felts readily (scales + heat + moisture + agitation)
- **Hair**: Variable felting (depends on scale structure)
- **Silk**: Does not felt (no scales)

**Cost and Availability**:
- **Wool**: Moderate cost, widely available
- **Hair**: Varies (mohair/cashmere expensive, camel moderate)
- **Silk**: Premium price, limited production

**End Uses**:
- **Wool**: Warm clothing, carpets, felt products
- **Hair**: Luxury apparel, soft furnishings
- **Silk**: Luxury garments, fine textiles, technical applications

---

## 4. Mineral Fibre

### 4.1 ASBESTOS

#### 4.1.1 Introduction

**Definition**: Asbestos is a naturally occurring mineral fibre composed of hydrated silicate minerals with a crystalline structure.

**Types of Asbestos**:

1. **Serpentine Group**:
   - **Chrysotile (White asbestos)**: Most common (95% of asbestos used)
   
2. **Amphibole Group**:
   - **Amosite (Brown asbestos)**
   - **Crocidolite (Blue asbestos)**: Most hazardous
   - **Tremolite, Actinolite, Anthophyllite**: Less common

#### 4.1.2 Structure and Properties

**Physical Structure**:
- **Form**: Long, thin, fibrous crystals
- **Length**: Varies (can be several centimeters)
- **Diameter**: 0.02-0.5 μm (extremely fine)
- **Flexibility**: Good flexibility despite mineral composition

**Properties**:
- **Heat resistance**: Withstands temperatures up to 1000°C
- **Tensile strength**: High strength-to-weight ratio
- **Chemical resistance**: Resistant to acids and alkalis
- **Electrical insulation**: Excellent insulator
- **Fire resistance**: Non-combustible
- **Sound absorption**: Good acoustic properties
- **Durability**: Extremely durable and resistant to degradation

#### 4.1.3 Historical Applications

**Past Uses** (now mostly banned):
- Building insulation
- Fireproofing materials
- Brake pads and clutch linings
- Roofing and siding materials
- Cement pipes and sheets
- Protective clothing
- Electrical insulation
- Gaskets and seals

#### 4.1.4 Health Hazards

**Health Concerns**:
- **Asbestosis**: Lung scarring from prolonged exposure
- **Mesothelioma**: Rare cancer of lung/abdomen lining
- **Lung cancer**: Increased risk with exposure
- **Other cancers**: Larynx, ovarian, gastrointestinal

**Mechanism of Harm**:
- Microscopic fibres become airborne
- Inhaled fibres lodge in lungs
- Cannot be broken down or expelled
- Cause chronic inflammation and scarring

#### 4.1.5 Current Status

**Regulations**:
- **Banned**: Over 60 countries (EU, Australia, Japan, etc.)
- **Restricted**: Many countries (including USA)
- **Legacy issue**: Existing structures still contain asbestos
- **Safe removal**: Specialized procedures required

**Modern Alternatives**:
- Fibreglass insulation
- Mineral wool
- Cellulose fibre
- Ceramic fibres
- Synthetic fibres (aramids)

---

## 5. Other Natural Fibres

### 5.1 HEMP (Cannabis sativa)

**Origin**: Bast fibre from stem of hemp plant

**Cultivation**:
- Cool, temperate climates
- Growth period: 90-120 days
- Height: 2-5 meters
- Regions: China, Europe, Canada

**Properties**:
- Length: 1-2 meters
- Strength: High (stronger than cotton)
- Moisture regain: 12%
- Color: Light grey to dark brown
- Resistant to mildew

**Applications**:
- Rope and cordage
- Canvas and sails
- Specialty papers
- Geotextiles
- Eco-friendly apparel
- Composite materials

---

### 5.2 RAMIE (Boehmeria nivea)

**Origin**: Bast fibre from nettle family

**Cultivation**:
- Subtropical climate
- Multiple harvests per year (3-6)
- Height: 1-2.5 meters
- Regions: China (largest producer), Philippines, Brazil

**Properties**:
- Length: Up to 50 cm (longest natural fibre)
- Strength: One of the strongest plant fibres
- Luster: High (silk-like)
- Moisture regain: 8%
- Resistant to bacteria, mildew, insects
- Low elasticity

**Processing Challenges**:
- Difficult to degum (requires chemicals)
- Brittle (difficult to spin alone)

**Applications**:
- Industrial sewing thread
- Packing materials
- Fishing nets
- Apparel (blended with other fibres)
- Home textiles (curtains, upholstery)

---

### 5.3 BANANA FIBRE (Musa species)

**Origin**: Extracted from pseudostem of banana plant

**Cultivation**:
- Tropical climate
- Waste utilization (after fruit harvest)
- Regions: India, Philippines, Nepal

**Extraction**:
- Manual or mechanical separation
- Fibres from outer sheath (stronger) and inner layers (softer)

**Properties**:
- Length: Varies (up to 90 cm)
- Strength: Good tensile strength
- Moisture regain: 10-11%
- Biodegradable
- Similar appearance to bamboo/ramie

**Applications**:
- Eco-friendly textiles
- Paper production
- Handicrafts
- Composite materials (automotive)
- Packaging materials

---

### 5.4 PINEAPPLE FIBRE (PIÑA) (Ananas comosus)

**Origin**: Extracted from pineapple leaves

**Cultivation**:
- Tropical climate
- Waste utilization (from pineapple farms)
- Regions: Philippines, India, Colombia

**Extraction**:
- Manual scraping of leaves
- Decorticating machines for large-scale
- Labor-intensive process

**Properties**:
- Length: 30-90 cm
- Fineness: Very fine and delicate
- Luster: High (silk-like)
- Color: White to ivory
- Moisture regain: 14%
- Strength: Moderate

**Applications**:
- **Piña fabric**: Traditional Filipino formal wear (Barong Tagalog)
- Luxury textiles
- Embroidery base fabric
- Home furnishings
- Fashion accessories

---

### 5.5 KAPOK (Ceiba pentandra)

**Origin**: Seed hair fibre from kapok tree

**Cultivation**:
- Tropical climate
- Tree crop (10-15 m height)
- Regions: Indonesia, Thailand, West Africa, Central America

**Properties**:
- Length: 8-35 mm
- Extremely lightweight (1/8 density of cotton)
- Hollow fibres (80% air)
- Highly buoyant (floats on water)
- Water-resistant (waxy coating)
- Very low strength
- Cannot be spun into yarn

**Unique Characteristics**:
- **Buoyancy**: 5 times more buoyant than cork
- **Insulation**: Excellent thermal and acoustic insulation

**Applications**:
- Life jackets and buoyancy aids (historical)
- Stuffing (pillows, cushions, mattresses)
- Insulation material
- Oil spill absorption
- Soundproofing

---

### 5.6 SISAL (Agave sisalana)

**Origin**: Leaf fibre from sisal plant

**Cultivation**:
- Arid and semi-arid climates
- Drought-resistant
- Harvest: Leaves cut at 3-4 years
- Regions: Tanzania, Brazil, Kenya, Mexico

**Extraction**:
- Decorticating machines crush leaves
- Fibres separated by scraping

**Properties**:
- Length: 60-120 cm
- Strength: High tensile strength
- Stiffness: Coarse and stiff
- Color: Creamy white to yellowish
- Moisture regain: 11%
- Resistant to seawater

**Applications**:
- Rope, twine, and cordage
- Agricultural baling twine
- Carpet backing and rugs
- Dartboards
- Handicrafts and wall coverings
- Composite materials (automotive panels)
- Paper and pulp production

---

### 5.7 COIR (Cocos nucifera)

**Origin**: Fibre from coconut husk (mesocarp)

**Cultivation**:
- Tropical coastal regions
- Waste utilization from coconut industry
- Regions: India (Kerala), Sri Lanka, Philippines, Indonesia

**Extraction**:
- **Retting**: Soaking husks in water (6-12 months)
- **Mechanical beating**: Separating fibres
- **Brown coir**: From mature coconuts (stronger)
- **White coir**: From immature coconuts (finer, weaker)

**Properties**:
- Length: 10-35 cm
- Strength: Moderate to high
- Stiffness: Coarse and stiff
- Durability: Highly resistant to saltwater
- Moisture regain: 10.5%
- High lignin content (45%)
- Resistant to fungi and pests

**Applications**:
- Doormats and floor mats
- Rope and cordage (marine applications)
- Geotextiles (erosion control, soil stabilization)
- Potting medium for horticulture
- Mattress filling (rubberized coir)
- Brushes and brooms
- Composite materials
- Acoustic and thermal insulation

---

## 6. Summary Comparison of Natural Fibres

### 6.1 Classification Overview

**Plant Fibres (Cellulosic)**:
- Strong, durable, resistant to alkalis
- Comfortable, absorbent
- Wrinkle easily, moderate to low elasticity
- Examples: Cotton, jute, flax, hemp

**Animal Fibres (Protein)**:
- Warm, elastic, excellent resilience
- Damaged by alkalis, attacked by insects
- High moisture absorption
- Examples: Wool, silk, hair fibres

**Mineral Fibres**:
- Heat-resistant, durable, non-combustible
- Health hazards (asbestos)
- Limited textile applications today

### 6.2 Comparative Properties Matrix

| Fibre | Strength | Elasticity | Moisture Regain | Main Uses |
|-------|----------|------------|-----------------|-----------|
| **Cotton** | Good | Low | 8.5% | Apparel, home textiles |
| **Jute** | Good | Very low | 13.75% | Packaging, geotextiles |
| **Flax** | Very good | Low | 12% | Fine linens, composites |
| **Hemp** | Very good | Low | 12% | Rope, eco-textiles |
| **Wool** | Moderate | Excellent | 16% | Warm clothing, carpets |
| **Silk** | Good | Good | 11% | Luxury apparel |
| **Sisal** | Very good | Very low | 11% | Rope, industrial |
| **Coir** | Moderate | Low | 10.5% | Mats, geotextiles |

### 6.3 Environmental Considerations

**Sustainable Fibres**:
- Natural fibres are biodegradable
- Renewable resources
- Lower carbon footprint than synthetics
- Water and pesticide use varies

**Challenges**:
- Cotton: High water and pesticide requirements
- Processing: Chemical usage in retting, bleaching
- Land use: Competition with food crops

**Future Trends**:
- Organic cultivation methods
- Enzyme-based processing (eco-friendly)
- Agricultural waste utilization (banana, pineapple)
- Regenerative agriculture practices

---

## 7. Study Tips and Key Concepts

### 7.1 Important Distinctions to Remember

**Cellulosic vs. Protein Fibres**:
- **Chemical test**: Protein fibres burn with odor of burning hair
- **Alkali sensitivity**: Proteins damaged, cellulosics resistant
- **Microscopy**: Proteins have scales/complex structure, cellulosics simpler

**Bast vs. Leaf Fibres**:
- **Source**: Bast from stem, leaf from leaves
- **Extraction**: Both require retting, but different methods
- **Properties**: Bast generally finer and more flexible

**Cultivated vs. Wild Silk**:
- **Quality**: Cultivated finer and more lustrous
- **Color**: Cultivated white, wild golden-brown
- **Structure**: Cultivated more uniform

### 7.2 Key Terms Glossary

- **Crimp**: Natural waviness in fibres (especially wool)
- **Degumming**: Removal of sericin from silk
- **Felting**: Interlocking of wool fibres with heat, moisture, and agitation
- **Ginning**: Separation of cotton lint from seeds
- **Lumen**: Central hollow channel in plant fibres
- **Mercerization**: Alkali treatment of cotton for improved properties
- **Micronaire**: Measure of cotton fineness and maturity
- **Retting**: Biological decomposition to separate fibres from plant material
- **Sericulture**: Rearing of silkworms for silk production
- **Staple**: Short length fibres (must be spun)

### 7.3 Examination Focus Areas

**Structure and Identification**:
- Microscopic appearance (longitudinal and cross-sectional)
- Distinctive features of each fibre
- Chemical composition differences

**Properties and Performance**:
- Physical properties (strength, elongation, moisture regain)
- Chemical reactivity (acids, alkalis, bleaching)
- End-use suitability

**Production and Processing**:
- Agricultural requirements
- Extraction and processing methods
- Geographical distribution

**Comparisons**:
- Within fibre groups (cotton vs. jute, wool vs. silk)
- Between fibre groups (cellulosic vs. protein)
- Advantages and disadvantages for specific applications

---

## 8. Conclusion

Natural textile fibres have been the foundation of textile industry for millennia, each offering unique properties and characteristics. Understanding their structure, composition, and properties is essential for:

- **Proper fibre selection** for specific applications
- **Processing optimization** to maintain quality
- **Quality control** in textile manufacturing
- **Innovation** in textile product development
- **Sustainability** in textile production

The study of natural fibres encompasses multiple disciplines including botany, zoology, chemistry, and materials science, making it a comprehensive and fascinating field within textile engineering.

As the industry moves toward sustainability, natural fibres are experiencing renewed interest, with research focused on:
- Improved cultivation and processing methods
- Novel applications in technical textiles
- Utilization of agricultural waste fibres
- Biodegradable and eco-friendly alternatives to synthetics

Mastering the fundamentals covered in YE-101 provides the essential foundation for advanced studies in textile science and technology.

---

**End of Study Guide**

*For additional resources, refer to:*
- Lecture notes and class presentations
- Recommended textbooks on textile fibres
- Microscopy images and fibre samples in laboratory
- Industry standards and specifications (ASTM, ISO)
