Repository: itachi-re/butex-notes

# 📚 BUTEX Notes
> **Personal study notes for B.Sc. in Textile Engineering (Fabric Engineering Department)**  
> Maintained by **itachi_re** | Bangladesh University of Textiles (BUTEX)

---

## 📖 About This Repository

This repository contains comprehensive course notes from my journey through the **Fabric Engineering Department** at BUTEX. The notes are written in Markdown with LaTeX support for mathematical expressions, making them easy to version control, share, and export to various formats.

File: YE-101/ntf_01_introduction.md
# Introduction to Natural Textile Fibers

**By: Engr. Md. Ahshanul Hoq**  
*Lecturer (Technical)*  
*Sheikh Rehana Textile Engineering College, Gopalgong*

---

## 1. Textiles

### 1.1 Definition
- The word **'textile'** comes from the Latin adjective *textilis*, meaning 'woven'
- Stems from *textus*, the past participle of the verb *texere*, 'to weave'
- Originally applied to woven fabrics
- Now encompasses:
  - Fibers
  - Yarns
  - Fabrics
  - Related items

### 1.2 Scope of Textiles
Textiles include fiber-based products in the following categories:
- Threads, cords, ropes, braids
- Woven, knitted and non-woven fabrics
- Lace, rest and embroidery
- Hosiery, knitwear and made-up apparels
- Household textiles
- Soft furnishings and upholstery
- Carpets and other floor-coverings
- Technical, industrial, and engineering textiles
- Geo-textiles
- Medicare textiles

---

## 2. Fiber

### 2.1 General Definition
A material which consists of fibrous structure where **length is thousand times higher than its width**.

### 2.2 Generic Term
The basic element of material from which yarns, textiles, knits and other substances are made.

### 2.3 Typical Dimensions
- **Length**: 15 to 150 mm
- **Thickness**: 10 mm to 50 mm

---

## 3. Textile Fiber

### 3.1 Definition
Materials which consist of fibrous structure where:
- Length is **thousand times higher than its width/diameter**
- Can be **spun into yarn**
- Suitable for **weaving or knitting**
- Easily **colored by suitable dye stuff**

### 3.2 Required Characteristics
A textile fiber must contain the following characteristics:

1. **Fibrous structure**
2. **Length** is thousand times higher than its width/diameter
3. **Spinnable** (has spinning quality)
4. **Sufficient strength**
5. **Elasticity and flexibility**
6. **Fineness**
7. **Color**
8. **Dye ability** (affinity to dye)

---

## 4. Textile Raw Material

### 4.1 Definition
- Also known as: feedstock, unprocessed material, or primary commodity
- Basic material used to produce:
  - Finished products
  - Intermediate materials
  - Feedstock for future finished products

### 4.2 In Textile Context
- Materials that can be converted into **yarns** and **fabrics** of any nature or character
- **Fiber** is the primary raw material used in textile manufacturing

---

## 5. All Fibers Are NOT Textile Fibers

### 5.1 Definition of Fiber
A unit of matter whose **length is 1000 times longer than its width**.

### 5.2 Why Not All Fibers Are Textile Fibers?
To be a textile fiber, it must possess important qualities:
- Sufficient strength
- Adequate length
- Fineness
- Elasticity
- Crimp
- Friction
- Power to react with acids and alkalis
- Power to protect against biological agents
- Availability

### 5.3 Examples
- ✅ **Cotton, jute**: Have all required qualities → Textile fibers
- ❌ **Banana tree fibers**: Lack elasticity, strength, appearance → NOT textile fibers

**Conclusion**: All fibers are not textile fibers.

---

## 6. Staple Fiber and Filament

### 6.1 Comparison Table

| Aspect | Staple Fiber | Filament |
|--------|--------------|----------|
| **Length** | Shorter in length | Continuous in length |
| **Usage** | Used as is | Can be used as is OR cut into staple form |
| **Origin** | Mainly natural fibers | Mainly man-made fibers (except silk) |
| **Length Control** | Nature controls (varies fiber to fiber, lot to lot) | Manufacturer controls (can cut to any desired length) |

### 6.2 Types of Staple Fiber

#### a) Short Staple Fiber
- **Length**: 2 – 15 cm
- **Example**: Cotton

#### b) Long Staple / Technical Fiber
- **Length**: 30 – 200 cm
- **Example**: Jute

### 6.3 Types of Filament

#### a) Monofilament
- **Spinneret**: 1 – 5 holes

#### b) Multi-filament
- **For apparel use**: 10 – 100 holes in spinneret

---

## 7. Natural Fiber vs Man-Made Fiber

### 7.1 Key Differences

| Property | Natural Fiber | Man-Made Fiber |
|----------|---------------|----------------|
| **Source** | From nature (plants, animals, minerals) | Synthetic/manufactured |
| **Length** | Limited by natural growth | Can be any length |
| **Uniformity** | Varies | Highly uniform |
| **Production** | Seasonal/geographical limitations | Continuous production possible |
| **Cost** | Variable (depends on harvest) | More controlled |
| **Properties** | Fixed by nature | Can be engineered |

---

## 8. Classification of Natural Fibers

### 8.1 Plant Fibers
- Cotton
- Jute
- Flax
- Hemp
- etc.

### 8.2 Animal Fibers
- Wool
- Silk
- Hair fibers
- etc.

### 8.3 Mineral Fibers
- Asbestos
- etc.

---

## Notes
- This document provides the foundational concepts for understanding textile fibers
- Focus on understanding the key characteristics that differentiate textile fibers from general fibers
- Length-to-width ratio of 1000:1 is the fundamental criterion for fiber classification

---

File: YE-101/ntf_02_Cotton.md
# Cotton - Natural Textile Fiber

**By: Engr. Md. Ahshanul Hoq**  
*Lecturer (Textile)*  
*Shahid Abdur Rab Serniabat Textile Engineering College, Barisal*

---

## 1. Botanical Classification of Cotton

### 1.1 Gossypium herbaceum
- **Plant length**: 3-6 feet
- **Flower colour**: Yellow

### 1.2 Gossypium hirsutum
- **Plant length**: 6 feet
- **Flower colour**: Red
- **Cultivation**: Mainly in America and India

### 1.3 Gossypium peruvianum
- **Production**: Mainly in Peru and other South American countries

### 1.4 Gossypium barbadense
- **Plant length**: 6-15 feet
- **Flower colour**: Yellow
- **Product**: Fine silky Sea Island cotton

---

## 2. Major Cotton Cultivating Countries

### 2.1 Primary Producers
- USA (produces almost one-fifth of total crop)
- India
- Russia
- Egypt
- Brazil
- USSR
- China
- Mexico
- Pakistan
- Turkey
- Argentina
- Peru

---

## 3. Environment of Cotton Cultivation

### 3.1 Climate Requirements
1. **Climate**: Tropical and sub-tropical climates
2. **Sunshine**: Sufficient sunshine necessary; frost will kill plants
3. **Rainfall**: 20" to 60" per year (best cultivation)
4. **Humidity**: Higher humidity required
5. **Irrigation**: Necessary when rainfall is less
6. **Survival**: Plants can survive in dry conditions

---

## 4. Cultivation of Cotton

### 4.1 Growth Timeline

| Week | Stage | Description |
|------|-------|-------------|
| 0 | Seed planted | Seeds sown |
| 2 | Sprouting | Two leaves appear on plant |
| 5-6 | First flower | First flower appears |
| 8-9 | Blooming | First flower blooms |
| After bloom | Boll formation | Flower falls, leaving boll |
| Boll growth | Seed hair growth | Seed hairs start growing inside bolls |
| 16-18 days | Fiber development | Fiber length and perimeter achieved |
| 22-50 days | Cellulose deposition | Cellulose deposited inside fibers |
| Maturity | Opening | Bolls dry and crack open |
| Harvest | Picking | 1-3 months picking period |
| Post-harvest | Ginning | Separation of cotton fibers from seeds |

### 4.2 Consequent Process Details
1. Seeds usually sown by machine in continuous stream, rows 3-4 feet apart
2. When plants are few inches high, rows must be thinned by cutting undesired plants (chopping)
3. Upland cotton grows to ~4 feet height
4. Blooms 2-3 months after planting
5. Blossoms last only a few days
6. When boll falls off, boll (seed pod) begins to develop
7. Bolls contain seeds to which fibers are attached
8. When ripe, bolls burst exposing soft, fluffy mass of fibers
9. Cotton must be picked soon after opening to prevent:
   - Discoloration from sun exposure
   - Dirt accumulation from weather
10. Uneven development requires multiple pickings across field

---

## 5. Ginning

### 5.1 Definition
Process of separating cotton fibers from seeds.

### 5.2 Seed Cotton
Freshly picked cotton with seeds still attached.

### 5.3 Objects of Ginning
1. Separate fibers fully from seeds
2. Collect seeds and waste together
3. Collect fiber without any faults
4. Separate whole fiber

### 5.4 Types of Ginning
1. Saw ginning
2. Roller ginning
3. Macarthy ginning

---

## 6. Saw Ginning

### 6.1 Specifications
- **Disc number**: 10-100 discs
- **Production capacity**: 100-1000 kg/hr

### 6.2 Procedure
1. Cotton with seed stored in hopper feeder by feed table or air flow
2. Spiked roller throws cotton with seed onto grid bar
3. Saw discs permit entry of seed-free fiber through bar holes
4. Empty path of bars (both sides of saw teeth) permits fiber entry but not seeds
5. Separated seeds fall onto conveyors
6. Cotton lints separated from saw teeth by air flow
7. Separated cotton lints transported by conveyor pipe

### 6.3 Gin Stand Details
- **Saw diameter**: 30.5 to 45.7 cm (12 to 18 inches)
- **Saw spacing**: 0.5 to 1 inch apart
- **Saws per mandrel**: Up to 198 saws stacked on single mandrel
- **Capacity evolution**: From <1 bale/hour to >15 bales/hour
- **Typical US plant**: 3-4 gin stands per plant
- **Processing rate**: Few to over 100 bales/hour
- **Fiber-seed attachment force**: ~55% of breaking force

### 6.4 Quality Considerations
- Gin stands must be properly adjusted and maintained
- Operate at or below design capacity
- Overloading reduces cotton quality
- Short fiber content increases with:
  - Ginning rate above manufacturer's recommendation
  - Increased saw speed
- High ginning rate increases yarn imperfections
- Seed damage occurs with:
  - High ginning rate
  - Low seed moisture (2-8% damage range)

---

## 7. Roller Ginning

### 7.1 Main Component
**Spiked roller** - separates seeds from fiber by air flow

### 7.2 Working Procedure
1. Seeded fiber contacts feed roller
2. Seeded fibers embedded on two feed rollers → fed to spiked roller
3. Trash removed by spike action → stored in trash chamber via perforated sheet
4. Seeded fiber passes through inclined net by air flow → attaches to spiked drum
5. Accelerating drum separates and passes cotton fiber
6. Accelerating drum transports cotton fibers
7. Rough surface of functional roller takes only fibers
8. Seeds retained on backing roller
9. Doffing roller separates fibers from functional roller
10. Fibers transported through delivery pipe
11. Seeds fall onto conveyor

### 7.3 Components List
1. Feed hopper
2. Feed roller
3. Spiked drum
4. Net
5. Inclined net
6. Drum
7. Ejecting drum
8. Accelerating drum
9. Functional roller
10. Backing roller
11. Doffing roller
12. Perforated sheet

---

## 8. Saw Gin vs Roller Gin

| Aspect | Saw Gin | Roller Gin |
|--------|---------|------------|
| **Cotton type** | Short and medium length | Longer tuft of fibers |
| **Speed** | Faster process | Slower process |
| **Cost** | Cheaper | Costly |
| **Main parts** | Disc of saw teeth and grid bar | Spiked roller |
| **Example** | American cotton | Asiatic types (Indian, Pakistani) |
| **Capacity** | 100-1000 kg/hr | 100 kg/hr |

---

## 9. Lint & Linters

### 9.1 Lint
- **Definition**: Fibers primarily obtained after separating cotton fiber from seeds
- **Characteristics**: Long fiber
- **Uses**: Textile application (yarn, fabric, etc.)

### 9.2 Linters
- **Definition**: Short fibers remaining after lint separation
- **Obtained**: After second ginning
- **Uses**:
  - Source of pure cellulose for industry
  - Stuffing upholstery
  - Acetate and rayon production

---

## 10. By-products of Cotton Fiber

### 10.1 Seeds
- **Uses**: 
  - Oil extraction (best raw material for soap manufacturing)
  - Residue after oil extraction used as food

### 10.2 Hulls
- **Uses**:
  - Fertilizer
  - Animal food
  - Paper manufacturing
  - Plastic production

### 10.3 Linters
- **Uses**:
  - Photographic paper
  - Special bank notes
  - Plastic
  - Acetate and rayon

---

## 11. Types of Commercial Cotton

### 11.1 Sea Island Cotton
- **Quality**: Highest quality and most valuable
- **Location**: Coast of Gulf of Florida, Barbados, adjacent islands
- **Length**: ~2 inches (51 mm)
- **Diameter**: 1/1500 inch (0.017 mm)
- **Spinning**: Can spin up to 200s count
- **Features**: 
  - Famous for uniformity
  - High maturity
  - Highly developed luster
  - Twist and softness
- **Color**: White to cream

### 11.2 Egyptian Cotton
- **Types**: Two kinds - brown and white
- **Regularity**: Very regular like Sea Island, few immature/dead fibers
- **Length**: 1.5-1.75 inches (38-44 mm)
- **Diameter**: ~1/1500 inch (0.017 mm)
- **Spinning**: 
  - Can spin up to 200s count
  - White Egyptian not suitable for counts higher than 70s

### 11.3 South American Cotton
- **Staple**: 1-1.5 inches (25-38 mm)
- **Diameter**: 1/1300 inch (0.0195 mm)
- **Suitability**: Very suitable for mixing with regenerated man-made fiber

### 11.4 American Cotton
- **Cultivation**: United States
- **Staple length**: 0.9-1.25 inches (23-32 mm)
- **Diameter**: 1/1200 inch (0.021 mm)
- **Color**: Good natural color
- **Limitation**: Cannot be used for extremely fine counts

### 11.5 Indian Cotton
- **Characteristics**: Short fiber
- **Length**: 0.6-0.8 inches (15-20 mm)
- **Suitability**: Only suitable for spinning coarser counts

### 11.6 China Cotton
- **Grade**: Lowest commercially acceptable grade
- **Staple length**: 0.5-0.7 inches (13-18 mm)
- **Twist**: Not highly developed, rather harsh
- **Usage**: Not suitable for spinning good yarn; usually used in mixture with better qualities

---

## 12. Key Properties of Cotton

| Origin | Fiber Length | Diameter | Spinning Limit |
|--------|--------------|----------|----------------|
| **Sea Island** | 2" (50.8 mm) | 1/1500" (0.017 mm) | 2.95 tex |
| **Egyptian** | 1.5-1.75" (38.1-44.5 mm) | 1/1500" (0.017 mm) | 2.95 tex |
| **South American** | 1-1.5" (25.4-38.1 mm) | 1/1300" (0.019 mm) | 8.43 tex |
| **American** | 0.9-1.25" (22.7-31.7 mm) | 1/1200" (0.021 mm) | 8.43 tex |
| **Indian** | 0.6-0.8" (15.2-20.3 mm) | 1/1200" (0.021 mm) | Coarse only |
| **China** | 0.5-0.7" (12.7-17.8 mm) | 1/1200" (0.021 mm) | Coarse only |

---

## 13. Classification by Staple Length

### 13.1 Long Staple
- **Length**: 1 – 2.50" (26 – 65 mm)
- **Diameter**: 10-15 microns (0.99 – 1.62 den)
- **Examples**: Sea Island, Egyptian, American Pima cottons

### 13.2 Medium Staple
- **Length**: 0.50" – 1.3125" (12-33 mm)
- **Diameter**: 12-17 microns (1.62 – 1.98 den)
- **Examples**: American upland, Peruvian types

### 13.3 Short Staple
- **Length**: 0.375" – 1" (9-26 mm)
- **Diameter**: 13-22 microns (1.35 – 2.61 den)
- **Examples**: Indian and Asiatic cotton

---

## 14. Classification by Maturity

### 14.1 Mature Fiber
- Well-developed secondary cell wall
- Very small lumen

### 14.2 Immature Fiber
- Thinner secondary cell wall
- Larger lumen
- Cannot exhaust dye molecules properly
- Produces paler shade in dyeing

### 14.3 Dead Fiber
- Essentially only primary cell wall
- Lumen occupies bulk of fiber
- Remains undyed in dyeing process

---

## 15. Bangladeshi Cotton

### 15.1 Characteristics
- **Type**: Mainly American cotton varieties
- **Production areas**: Meherpur, Jessore, Kushtia, Jhenaidah, Gazipur
- **Quality**: Improving
- **Properties**: Good length, color, maturity
- **Spinning potential**: Minimum 60s yarn possible
- **Production**: Commercially hybrid cotton

---

## 16. Chemical Composition of Raw Cotton

| Component | Main Location | Relative Amount (%) |
|-----------|---------------|---------------------|
| **Cellulose** | Secondary wall | 86.8 |
| **Oil and waxes** | Cuticle | 0.7 |
| **Pectins** | Primary wall | 1.0 |
| **Carbohydrate** | Primary wall | 0.5 |
| **Proteins** | Lumen | 1.2 |
| **Salts** | Lumen | 1.0 |
| **Water** | - | 6.8 |
| **Others** | - | 2.0 |

### 16.1 Oils and Waxes Composition
1. Glycerides (readily saponifiable oils and fats)
2. Waxes (difficult to saponify)
3. Unsaponifiable oils
4. Free fatty acids
5. Traces of soaps

---

## 17. Grading of Cotton

### 17.1 Quality Factors
Cotton quality depends on:
1. Color
2. Staple length
3. Fineness
4. Strength
5. Maturity
6. Trash content
7. Uniformity ratio

### 17.2 Assessment Method
Traditionally done by cotton 'classer' who uses:
- Personal skill
- Long experience
- Inspection and feel

### 17.3 Classer Considerations
1. Staple length
2. Color
3. Amount of impurity
4. Quality of preparation

### 17.4 Grading by Country (High to Low Grade)

| American Cotton | Egyptian Cotton | Indian Cotton |
|----------------|-----------------|---------------|
| Middling fair | Middling fair | Super choice |
| Strict good middling | Fine | Choice |
| Good middling | Good | Super fine |
| Strict middling | Fully good fair | Fine |
| Middling | Good fair | Fully good |
| Strict low middling | Fair | Good |
| Low middling | Fully good fair | - |
| Strict good ordinary | Ordinary | - |
| Good ordinary | - | - |

---

## 18. Polymer System of Cotton Fiber

### 18.1 Structure
- **Type**: Crystalline fiber, cellulosic polymer
- **Repeating unit**: Cellubiose (consists of two glucose units)
- **Crystallinity**: 65-70% crystalline
- **Amorphous**: 30-35% amorphous
- **Degree of polymerization**: 2000+
- **Functional groups**: OH, Cell-CH₂OH

---

## 19. Cross-Sectional Structure

### 19.1 Cuticle
- **Location**: Outermost layer
- **Composition**: Thin film of fats, pectins, and waxes

### 19.2 Primary Cell Wall
- **Location**: Inside cuticle
- **Composition**: Mainly cellulose
- **Arrangement**: Fibers in criss-cross pattern

### 19.3 Secondary Cell Wall
Composed of cellulose; constitutes bulk of fiber:

#### S₁ Layer (Outer)
- Comparatively thin layer
- Fibrils oriented vertically at 20-35° angle
- Fibrils periodically reverse spiral direction

#### S₂ Layer (Middle)
- Accounts for bulk of cellulose content
- Fibrils form helices with 20-30° pitch
- Organized with periodical spiral reversals

#### S₃ Layer (Inner)
- In very mature fibers
- Adjacent to lumen lining
- Consists of mineral salts and proteins from cell drying

### 19.4 Lumen
- **Location**: Hollow central core
- **Content**: Air space

---

## 20. Fibril

### 20.1 Definition
Bundles of linear polymer forming small fibrous structure.

### 20.2 Dimensions
- **Primary cell wall**: ~20 μm thick
- **Secondary cell wall**: ~10 μm thick
- **Length**: Unknown

### 20.3 Structure
A fiber is made by combination of many fibrils.

---

## 21. Convolution

### 21.1 Definition
Twists visible when mature fiber is viewed under microscope; appears as twisted ribbon or collapsed twisted tube.

### 21.2 Count Examples
- **Egyptian cotton**: 230 convolutions/cm
- **Indian cotton**: 60 convolutions/cm

---

## 22. Cellulose Features

### 22.1 Structural Features
- Polymer of β-D glucose
- Branchless linear large polymer
- β-D glucose linked by β-glycosidic bond
- Bond forms between C1 and C4 atoms of β-D glucose
- Molecular weight: Above 500,000
- Contains 300-1500 glucose units per polymer

### 22.2 Chemical Characteristics
- **Solubility**: 
  - Water insoluble
  - Soluble in NaOH and CS₂ mixture
  - Soluble in Ammoniacal Cu(OH)₂
- **Reactivity**: Does not react with I₂

---

## 23. Properties of Cotton Fiber

### 23.1 Molecular Structure
**Cellulosic**

### 23.2 Physical Properties
- **Length**: 0.3 cm to 5.5 cm
- **Diameter**: 16 to 20 microns
- **Cross section**: Kidney shape
- **Color**: White, grey, cream

### 23.3 Tensile Properties
- **Tenacity (gm/den)**:
  - Dry state: 3.0-5.0
  - Wet state: 3.6-6.0
- **Elasticity**: Elongation at break 3.0-7.0%
- **Resiliency**: Low
- **Moisture regain**: 8.5% (raises to 25-30% water at 100% RH)
- **Specific gravity**: 1.54

### 23.4 Chemical Properties

#### i. Effect of Bleaches
- Resistant to bleach
- Bleaching agents used: H₂O₂, NaOCl, NaOCl₂, Ca(OCl)Cl

#### ii. Effect of Acids and Alkalis
- **Acids**: Dissolved in high concentrated mineral acids (HCl, H₂SO₄)
- **Alkalis**: High resistance
  - NaOH, Na₂CO₃ used for scouring
  - Concentrated NaOH used for mercerizing

#### iii. Effect of Organic Solvents
- Resistant to most organic solvents (dry cleaning agents)

#### iv. Effect of Heat
- Excellent resistance to degradation by heat
- Begins yellowing after several hours at 120°C
- Decomposes markedly at 150°C due to oxidation

#### v. Effect of Sunlight
- Gradual loss of strength when exposed to sunlight
- Fiber turns yellow

#### vi. Effect of Insects
- Not attacked by moth grubs or beetles

#### vii. Micro-organisms
- Attacked by fungi and bacteria

#### viii. Dye Ability
- **Dye classes**: Direct, Reactive, Sulphur, Vat dyes

---

## 24. Faults of Cotton Fiber

### 24.1 Neps
- Small groups of entangled fibers
- Form during cotton processing
- Difficult to eliminate or comb in spinning
- Impair quality and appearance of yarns

### 24.2 Fiber Strings
- Strongly roped groups of fibers (different shapes)
- Appear during cotton processing
- Can be combed well in spinning
- May form neps (difficult to eliminate)

### 24.3 Coils
- Slightly roped groups of fibers
- Undesirable (easily form neps and strings)
- Mainly from short fibers and ill fibers
- Render yarn production difficult
- Impair quality

### 24.4 Trash
- **Definition**: Particles above 500 micrometers
- **Typical amount**: 1-5% of baled cotton
- **Components**: Bits of leaves, boll parts, stems

### 24.5 Motes
- Small and immature seeds and their fragments
- Fall through grates in grains

### 24.6 Crushed Seed
- Parts of seeds crushed during primary cotton processing

### 24.7 Bearded Motes
- Small bits of seed hull with fibers
- Formed during seed crushing in primary processing
- Difficult to eliminate during further seed culture

### 24.8 Dust
- **Definition**: Particles between 50 and 500 micrometers
- May be exhausted into waste collector

---

## 25. Chemical Reactions of Cellulose

### 25.1 Reactivity
- Active chemical with **three hydroxyl groups** per glucose residue
- **Positions 2 and 3**: Behave as secondary alcohols
- **Position 6**: Acts as primary alcohol

### 25.2 Reactions
- Hydroxyl groups participate in normal chemical reactions
- Many cellulose esters and ethers have been made
- **Oxidation**: Produces oxycellulose

---

## 26. Increased Strength When Wet

### 26.1 Mechanism
1. Water molecules penetrate fiber interior
2. Lie between fibrils and in amorphous regions
3. Form hydrogen bonds with free cellulose hydroxyl groups
4. Water absorption causes swelling of secondary cell wall (little elongation)
5. Absorbed water acts as plasticizer
6. Also cements cellulose chains and fibrils together via hydrogen bonding

### 26.2 Result
Strength increases when cotton is wet.

---

## 27. Chemically Modified Cotton

### 27.1 PA Cotton (Partially Acetylated)

#### Treatment
Cotton treated with acetic anhydride in acetic acid.

#### Properties
- Looks like original cotton
- No smell
- Non-toxic
- **Heat resistance**: Greater than cotton
  - Cotton: Loses 1/3 strength in 3 minutes at 250°C
  - PA cotton: Loses 1/3 strength in 25 minutes at 250°C
- Withstands micro-organism attacks (mildew, rotting)
- **Chemical resistance**: 
  - In 20% HCl: Loses 1/3 strength in 8 hours
  - Ordinary cotton: Loses 2/3 in same time
- Better electrical insulator

#### Uses
- Sandbags
- Fishing nets and lines
- Weather-resistant fabric

### 27.2 AM Cotton
- Treatment: 2-aminoethylsulphuric acid in sodium hydroxide
- Retains essential structure
- Changed properties

### 27.3 CM Cotton
- Treatment: Monochloroacetic acid then sodium hydroxide

### 27.4 CN Cotton (Cyanoethylated)
- Treatment: Acrylonitrile

### 27.5 PL Cotton
- Treatment: Propiolactone

---

## 28. Average Maturity of Cotton Fiber

### 28.1 Definition
Proportion of immature fiber to mature fiber; important quality factor.

### 28.2 Maturity Statistics
- **Ordinary commercial cotton**: ~25% immature fibers
- **High maturity**: 90% mature (rare)
- **Hard-bodied**: >84% maturity (commercial upland)
- **Average**: 68-78% maturity
- **Immature**: <67% maturity

---

## 29. Absorbency of Cotton Fiber

### 29.1 Hygroscopic Nature
Cotton molecules are hygroscopic.

### 29.2 Mechanism
- **OH groups**: Polar in nature
- **Positive portion**: Attracts negative portion of water
- **Negative portion**: Attracts H⁺ of H₂O
- Result: Cotton absorbs water easily

### 29.3 Polymer System Role
- **Amorphous regions**: Responsible for absorbency
- **Crystalline regions**: Too small for water molecules
- **Amorphous regions**: Have enough empty space
- Permit easy water entry → high absorbency

---

## 30. Ligno-cellulose & Pecto-cellulose

### 30.1 Definitions
- **Pecto-cellulose**: Cellulose fiber containing cotton and pectin
- **Ligno-cellulose**: Cellulose fiber containing lignin

### 30.2 Comparison Table

| Property | Pecto-cellulose | Ligno-cellulose |
|----------|-----------------|-----------------|
| **Strength** | Stronger (all conditions) | Weak |
| **Stiffness** | Moderate | High |
| **Resiliency** | Good | Bad |
| **Alkali** | Non-resistant | Resistant |
| **Bleach** | Affected | Not affected |
| **Cellulose content** | High | Medium |
| **Luster** | Low | High |

---

## 31. Ultimate

### 31.1 Definition
The unit cell beyond which subdivision is not possible without loss of fiber's identity.

---

## 32. End Uses of Cotton

### 32.1 Apparel
- Hot-weather wear (cool and comfortable)
- Cold-weather wear (provides warmth)
- All types of garments
- Hats
- Boots and shoes

### 32.2 Household
- Sheets and towels (excellent absorbency)
- Curtains
- Upholstery
- Carpets

### 32.3 Technical/Industrial
- Rainwear fabrics
- Tire cords
- Marquees
- Tarpaulins
- Industrial fabrics

### 32.4 Key Advantages
- Remarkable durability
- Attractive wearing qualities
- Pleasant feel/handle
- Cool in hot weather
- Comfortable (passes perspiration from body to air)
- Highly absorbent
- Versatile (most widely used textile fiber)

---

## Notes
- Cotton is the most versatile and widely used natural textile fiber
- Understanding cotton properties, grading, and processing is fundamental to textile engineering
- Quality varies significantly based on origin, cultivation conditions, and processing methods

---

File: YE-101/ntf_03_silk_notes.md
# Silk Fibre: The Queen of Textiles

## 1. Introduction and Historical Background

Silk is a natural protein fibre produced by various insects, primarily the larvae of the mulberry silkworm *Bombyx mori*. It is the only natural fibre found in filament form, with each cocoon containing a single continuous filament that can be 600-900 metres long. The production of silk, known as sericulture, has been practiced for over 5000 years, with origins traced to ancient China around 2700 BCE.

**Key Characteristics:**
- **Common Names:** Raw silk, China silk, Duppioni silk, Tussah silk, Spun silk, Wild silk
- **Botanical Origin:** *Bombyx mori* (Mulberry Silkworm), *Antheraea* species (Wild silkworms)
- **Fibre Type:** Natural protein filament fibre
- **Major Producers:** China, India, Uzbekistan, Brazil, Thailand

## 2. Chemical Composition

### Primary Components

| Component | Percentage | Function |
|-----------|-----------|----------|
| Fibroin | 70-80% | Core structural protein |
| Sericin | 20-30% | Gum binding two filaments |
| Wax & Fats | 0.4-0.8% | Natural coating |
| Mineral Matter | 0.7% | Trace elements |

### Fibroin Structure
Fibroin consists mainly of the amino acids glycine (43%), alanine (30%), and serine (12%), arranged in repeated sequences that enable close molecular packing into crystalline beta-sheet structures. This arrangement gives silk its exceptional strength and smooth texture.

### Sericin Properties
Sericin is a water-soluble gummy protein that:
- Cements two fibroin filaments together
- Provides protection during cocoon formation
- Must be removed through degumming for soft, lustrous fabric
- Accounts for up to 30% weight loss during processing

## 3. Sericulture: The Life Cycle and Production Process

### Stage 1: Egg Production and Hatching
The female silkmoth lays 300 to 500 eggs which are stored in cool conditions during winter, then warmed to encourage hatching. The tiny caterpillars emerge after 10-14 days of incubation.

**Egg Characteristics:**
- Size: Approximately 1-2 mm
- Incubation temperature: 20-25°C
- Humidity requirement: 75-85%
- Hatching period: 10-14 days

### Stage 2: Larval Stage (Silkworm Growth)
The larvae undergo five developmental stages (instars) separated by four moults:

| Stage | Duration | Length | Weight | Food Consumption |
|-------|----------|--------|--------|-----------------|
| 1st Instar | 3-4 days | 3 mm | 0.5 mg | Tender leaves |
| 2nd Instar | 3-4 days | 7 mm | 5 mg | Young leaves |
| 3rd Instar | 4-5 days | 15 mm | 50 mg | Moderate |
| 4th Instar | 5-6 days | 35 mm | 500 mg | Heavy |
| 5th Instar | 7-10 days | 70-100 mm | 5000 mg | Very heavy |

After the last moult, the silkworm becomes 10,000 times heavier than when first hatched and requires approximately 104 kg of mulberry leaves to produce 1 kg of silk.

### Stage 3: Cocooning
**Spinning Process:**
- Duration: 2-3 days
- Filament length: 600-1500 meters (average 900m)
- Filament thickness: 10-25 denier
- Movement pattern: Figure-8 motion

The silkworm's two modified salivary glands produce liquid fibroin, which emerges through spinnerets and hardens upon contact with air. The sericin from secondary glands cements the filaments together, forming the protective cocoon structure.

### Stage 4: Harvesting and Processing

#### Stifling (Killing the Pupa)
The pupa must be killed before it emerges as a moth, which would break the cocoon filament. Methods include:
- Hot air treatment (100-110°C for 1-2 hours)
- Steam treatment (5-10 minutes)
- Sun drying (in some traditional practices)

#### Sorting Cocoons
Cocoons are classified by:
- Color (white, yellow, golden)
- Size and weight
- Texture and firmness
- Freedom from defects

#### Reeling Process
Cocoons are immersed in hot water to soften the sericin, allowing individual filaments to be unwound and combined to form thread.

**Reeling Parameters:**
- Water temperature: 90-95°C
- Number of cocoons: 4-8 per thread
- Reeling speed: 60-80 meters/minute
- Final thread denier: 20-30

#### Throwing (Silk Yarn Production)
Throwing involves twisting reeled silk to create various yarn types:
- **Tram:** Low twist, soft yarn for weft
- **Organzine:** High twist, strong yarn for warp
- **Crepe:** Very high twist for textured fabrics

### Stage 5: Degumming
Degumming involves working silk in soap solution at approximately 95°C to remove sericin, with up to 30% weight loss.

**Degumming Methods:**
1. **Soap Method:** Traditional, using neutral soap
2. **Acid Method:** Using weak organic acids
3. **Enzymatic Method:** Using proteolytic enzymes

## 4. Morphological Structure

### Macroscopic Features
- **Length:** 600-1500 meters per cocoon (continuous filament)
- **Diameter:** 10-25 micrometers (12-30 μm including sericin)
- **Cross-section:** Triangular to oval shape
- **Color:** Natural off-white to golden yellow
- **Lustre:** High natural sheen due to prismatic structure

### Microscopic Structure

**Longitudinal View:**
- Smooth, uniform surface in degummed silk
- Visible striations in raw silk
- No scales or convolutions

**Cross-Sectional View:**
The cross-section reveals:
- **Outer Layer:** Remnant sericin (in raw silk)
- **Core:** Two triangular fibroin filaments
- **Prismatic Structure:** Creates light refraction for characteristic lustre

The triangular prism-like structure of silk fibres causes incoming light to refract at different angles, producing the characteristic shimmery appearance and varying colors.

## 5. Physical Properties

### Strength and Elasticity

| Property | Dry Condition | Wet Condition |
|----------|--------------|---------------|
| Tenacity | 30.9-44.1 cN/tex (3.5-5 g/den) | 75-85% of dry |
| Breaking Extension | 20-25% | 25-30% |
| Elastic Recovery | 52% (moderate) | Lower than dry |
| Young's Modulus | 5-15 GPa | Reduced |

**Comparative Strength:**
- Weight-for-weight, silk filament is stronger than a comparable filament of steel
- Superior to cotton but inferior to nylon
- Maintains good strength when wet (75-85%)

### Moisture Properties
- **Moisture Regain:** 11% (standard)
- **Moisture Absorption:** Can absorb up to 33% without feeling damp
- **Hygroscopic Nature:** Excellent moisture management
- **Comfort:** Breathable and comfortable in warm weather

### Thermal Properties
- **Specific Gravity:** 1.34 (lightweight)
- **Thermal Resistance:** Better than wool
- **Decomposition Temperature:** 170°C (versus 140°C for wool)
- **Combustion:** Burns slowly with smell of burning hair

### Optical Properties
- **Lustre:** Natural high lustre from prismatic structure
- **Light Refraction:** Creates iridescent appearance
- **Opacity:** Semi-transparent when degummed
- **Color Retention:** Excellent dye uptake and fastness

### Dimensional Stability
- **Stability:** Good dimensional stability
- **Shrinkage:** Minimal with proper processing
- **Resilience:** Moderate (inferior to wool, superior to cotton)
- **Drape:** Excellent draping quality

## 6. Chemical Properties

### Solubility and Chemical Resistance

**Acids:**
- Silk readily dissolves in cold concentrated mineral acids, with solubility in hydrochloric acid used to determine silk percentage in blends
- Moderate concentrated acids cause contraction (used for crepe effects)
- Weak acids: Generally resistant in cold conditions

**Alkalis:**
- Cold dilute alkalis: Good resistance (used in mercerization of cotton-silk blends)
- Cold concentrated NaOH: Short contact acceptable with immediate rinsing
- Hot concentrated alkalis: Causes degradation and dissolution
- Effect on lustre: Concentrated alkalis destroy lustre and strength

**Oxidizing Agents:**
- Silk fibroin is attacked by oxidizing agents; hydrogen peroxide must be used with care for bleaching
- Chlorine bleach: Not recommended
- Perborate bleaches: Can be used cautiously

**Organic Solvents:**
- Excellent resistance to dry-cleaning solvents
- Perchloroethylene: Safe
- Petroleum solvents: Safe
- Alcohols: Generally safe

### Environmental Effects

**Sunlight:**
- Poor resistance to prolonged UV exposure
- Causes yellowing and strength loss
- Atmospheric oxygen accelerates degradation
- Requires careful storage away from direct sunlight

**Heat:**
- Silk withstands temperatures up to 140°C for prolonged periods without decomposition but decomposes quickly at 175°C
- Ironing temperature: 150°C maximum
- Steam: Tolerated better than wool

**Biological:**
- **Moth Resistance:** Not attacked by clothes moths
- **Mildew:** Susceptible to mildew in damp conditions
- **Bacteria:** Can be degraded by certain bacteria
- **Age:** Gradual strength loss over time with improper storage

## 7. Dyeing Properties

### Dye Classes and Application

**Suitable Dye Classes:**
1. **Acid Dyes:** Primary choice, excellent results
2. **Basic Dyes:** Good affinity but poor light fastness
3. **Direct Dyes:** Moderate results
4. **Vat Dyes:** Excellent for deep shades
5. **Reactive Dyes:** Good for bright colors

**Dyeing Advantages:**
- Requires lower temperatures than other natural fibres
- Produces brighter, more vibrant shades
- Excellent level dyeing
- Good penetration

**Fastness Properties:**
- **Light Fastness:** Good to excellent (varies by dye)
- **Wash Fastness:** Good with proper aftertreatment
- **Rubbing Fastness:** Generally good
- **Perspiration Fastness:** Good

## 8. Common Defects in Silk

### Natural Defects
1. **Double Cocoons:** Two worms spinning together
2. **Pierced Cocoons:** Moth emergence damage
3. **Stained Cocoons:** Discoloration from various causes
4. **Thin Spots:** Irregular filament thickness

### Processing Defects
1. **Gummy Silk:** Incomplete degumming
2. **Weighted Silk:** Over-treatment with metallic salts
3. **Tendered Silk:** Over-degumming causing weakness
4. **Uneven Dyeing:** Poor preparation or application

### Mechanical Defects
1. **Broken Filaments:** From rough handling
2. **Slubs:** Thick places in yarn
3. **Loops:** From entanglement during reeling

## 9. Types of Silk

### By Production Method

**Cultivated Silk (Mulberry Silk):**
- From *Bombyx mori* feeding on mulberry
- Finest quality, most uniform
- White to cream color
- 90% of commercial silk production

**Wild Silk (Tussah Silk):**
- From Tussar silkworms found in open woodlands, producing coarser fabric with more variability but greater robustness
- Brown to tan color naturally
- Coarser texture
- More affordable

### By Processing Stage

**Raw Silk:**
- Contains sericin coating
- Stiff, rough texture
- Protected during processing
- Requires degumming

**Degummed Silk (Soft Silk):**
- Sericin removed
- Soft, lustrous appearance
- 20-30% lighter than raw silk
- Ready for dyeing

**Weighted Silk:**
- Treated with metallic salts
- Increased weight and body
- Improved draping
- Can reduce durability

### By Yarn Construction

**Reeled Silk:**
- Continuous filament from cocoons
- Highest quality
- Smooth, uniform
- Most expensive

**Spun Silk:**
- Made from short fibres
- From damaged cocoons
- Less lustrous
- More affordable

## 10. End Uses and Applications

### Apparel
- **Luxury Garments:** Evening dresses, formal wear
- **Everyday Wear:** Blouses, shirts, skirts
- **Lingerie:** Nightwear, undergarments
- **Accessories:** Scarves, ties, handkerchiefs
- **Traditional Wear:** Saris, kimonos

### Home Textiles
- **Bedding:** Sheets, pillowcases (hypoallergenic)
- **Curtains:** Decorative draperies
- **Upholstery:** Premium furniture covering
- **Carpets:** Luxury floor coverings
- **Wall Coverings:** Decorative panels

### Technical Applications
- **Medical Sutures:** Non-absorbable surgical thread
- **Parachutes:** Historical use for strength
- **Optical Instruments:** Cross-hairs in telescopes
- **Printing Screens:** Fine screen printing
- **Biomedical Materials:** Scaffolds, films, gels

### Industrial Uses
- **Powder Puffs:** Cosmetic applicators
- **Polishing Cloths:** Fine polishing
- **Fishing Lines:** High-strength lines
- **Tire Reinforcement:** Historical use

## 11. Advantages and Disadvantages

### Advantages
1. **Luxurious Feel:** Soft, smooth texture
2. **Natural Lustre:** Beautiful sheen
3. **Strong:** Excellent strength-to-weight ratio
4. **Moisture Absorption:** Up to 33% without feeling damp
5. **Dyeability:** Takes brilliant, deep colors
6. **Drape:** Excellent flowing properties
7. **Temperature Regulation:** Warm in winter, cool in summer
8. **Biodegradable:** Environmentally friendly disposal
9. **Hypoallergenic:** Suitable for sensitive skin (degummed)
10. **Fire Resistant:** Slow burning, self-extinguishing

### Disadvantages
1. **Cost:** Expensive compared to other fibres
2. **Care Requirements:** Delicate, requires gentle handling
3. **Sunlight Sensitivity:** Degrades with UV exposure
4. **Water Spotting:** Can show water marks
5. **Yellowing:** Ages to yellow over time
6. **Dry Clean Only:** Most items require professional cleaning
7. **Weak Acids:** Sensitive to acid damage
8. **Perspiration:** Can be damaged by body acids
9. **Production Ethics:** Concerns about killing pupae
10. **Limited Elasticity:** Less elastic than wool

## 12. Care and Maintenance

### Washing
- Hand wash in cool water with mild detergent
- Machine wash only if labeled as washable
- No twisting or wringing
- Avoid chlorine bleach
- Rinse thoroughly in cool water

### Drying
- Roll in towel to remove excess water
- Dry flat away from direct sunlight
- No tumble drying
- Avoid radiators and direct heat

### Ironing
- Iron while slightly damp
- Use medium heat (150°C maximum)
- Iron on wrong side or use pressing cloth
- Steam can be used carefully
- Avoid over-heating

### Storage
- Store clean (stains attract insects)
- Use acid-free tissue paper
- Avoid plastic bags (use cotton bags)
- Keep away from direct sunlight
- Maintain moderate humidity
- Use cedar or lavender for moth protection

## 13. Sustainability and Ethical Considerations

### Environmental Impact
**Positive Aspects:**
- Biodegradable natural fibre
- Renewable resource
- Mulberry trees absorb CO₂
- Low pesticide requirements for mulberry
- Minimal land use

**Concerns:**
- Water-intensive processing
- Chemical use in degumming
- Energy consumption in processing
- Effluent from dyeing

### Ethical Issues
Sericulture has faced criticism from animal welfare activists, including PETA, as the conventional process kills larvae by boiling to harvest silk.

**Alternatives:**
- **Peace Silk (Ahimsa Silk):** Allows moth emergence before harvesting
- **Wild Silk:** Often harvested after natural emergence
- **Eri Silk:** Can be spun after moth emergence

### Economic Impact
- Provides livelihoods for millions of farmers
- Particularly important in rural India and China
- Supports traditional crafts and skills
- Contributes significantly to export economies

## 14. Future Trends and Innovations

### Biotechnology Applications
- **Genetically Modified Silkworms:** Producing stronger, more elastic silk
- **Spider Silk Genes:** Transgenic silkworms producing spider-silk proteins
- **Colored Silk:** Breeding for natural colored cocoons
- **Medical Applications:** Silk as biomaterial for tissue engineering

### Processing Innovations
- **Enzymatic Degumming:** Eco-friendly sericin removal
- **Nano-technology:** Enhanced functional properties
- **Digital Printing:** Advanced decoration techniques
- **Smart Textiles:** Integration with electronics

### Market Trends
- Growing demand for sustainable luxury
- Increasing interest in peace silk
- Expansion of technical applications
- Development of silk blends with other fibres
- Rise of silk in athleisure and activewear

## 15. Identification Tests

### Burning Test
- **Ignition:** Burns slowly, difficult to ignite
- **Flame:** Small, sputtering flame
- **Odor:** Burning hair/horn smell
- **Residue:** Brittle, black, crushable bead
- **Self-extinguishing:** Yes, when flame removed

### Chemical Tests
1. **Concentrated HCl:** Dissolves completely
2. **Concentrated NaOH:** Dissolves with heat
3. **Sodium Hypochlorite:** Yellow solution forms
4. **Millon's Reagent:** Brick-red color (protein test)

### Microscopic Examination
- Smooth, rod-like appearance
- Triangular to oval cross-section
- No scales or markings
- Uniform diameter

### Physical Tests
- High lustre
- Smooth, cool touch
- Excellent drape
- Scroop sound when manipulated

---

## Summary

Silk remains the "queen of textiles" due to its unique combination of properties: natural filament structure, exceptional strength, beautiful lustre, excellent dyeability, and luxurious hand feel. Despite challenges from synthetic fibres and ethical concerns, silk continues to be valued for high-end fashion, home textiles, and increasingly for technical applications in medicine and biotechnology. The future of silk lies in sustainable production methods, innovative processing techniques, and expansion into new application areas while maintaining its position as a premium natural fibre.

**Key Takeaways:**
1. Only natural filament fibre (600-900m per cocoon)
2. Composed primarily of fibroin protein (70-80%)
3. Requires 104 kg mulberry leaves per kg of silk
4. Stronger than steel by weight
5. Excellent moisture absorption (up to 33%)
6. Requires careful handling and specialized care
7. Versatile applications from fashion to biomedicine
8. Sustainability and ethics increasingly important
9. Continuous innovation in production and processing
10. Maintains position as premium luxury fibre
